Repository: patiencenice/Predictive-cracking-model

# Predictive-cracking-model
d:\cursor\SteelFiberCrackPredictor\

File: SteelFiberCrackPredictor/data/thermal_stress/c30_thermal_stress_training_point.csv (part 4 of 35)
sample_id,source_file,strength_grade,w_b_ratio,restraint_code,restraint_percent,restraint_factor_R,time_h,time_h_norm,specimen_temperature_c,T_reference,delta_T_point,axial_stress_mpa,deformation_um,cube_strength_mpa,thermal_expansion_alpha,granularity
C30_wb0p36_R0,data\thermal_stress\raw\温度应力\C30温度应力\C30\基准C30\C30基准72.xls,C30,0.36,R0,0,0.0,60.4718,0.8235108270678739,28.9843,20.777,8.2073,-0.4693,45.2832,30.0,1e-05,point
C30_wb0p36_R0,data\thermal_stress\raw\温度应力\C30温度应力\C30\基准C30\C30基准72.xls,C30,0.36,R0,0,0.0,60.5518,0.8246002748131936,28.9566,20.777,8.1796,-0.474,45.4724,30.0,1e-05,point
C30_wb0p36_R0,data\thermal_stress\raw\温度应力\C30温度应力\C30\基准C30\C30基准72.xls,C30,0.36,R0,0,0.0,60.6318,0.8256897225585135,28.9076,20.777,8.130599999999998,-0.4652,45.4724,30.0,1e-05,point
C30_wb0p36_R0,data\thermal_stress\raw\温度应力\C30温度应力\C30\基准C30\C30基准72.xls,C30,0.36,R0,0,0.0,60.7385,0.8271427734888338,28.8522,20.777,8.075199999999999,-0.4737,45.4724,30.0,1e-05,point
C30_wb0p36_R0,data\thermal_stress\raw\温度应力\C30温度应力\C30\基准C30\C30基准72.xls,C30,0.36,R0,0,0.0,60.8185,0.8282322212341535,28.7836,20.777,8.006599999999999,-0.478,46.4329,30.0,1e-05,point
C30_wb0p36_R0,data\thermal_stress\raw\温度应力\C30温度应力\C30\基准C30\C30基准72.xls,C30,0.36,R0,0,0.0,60.9251,0.8296839103547922,28.7393,20.777,7.962299999999999,-0.4806,47.1172,30.0,1e-05,point
C30_wb0p36_R0,data\thermal_stress\raw\温度应力\C30温度应力\C30\基准C30\C30基准72.xls,C30,0.36,R0,0,0.0,61.0051,0.830773358100112,28.714,20.777,7.936999999999998,-0.4777,47.1172,30.0,1e-05,point
C30_wb0p36_R0,data\thermal_stress\raw\温度应力\C30温度应力\C30\基准C30\C30基准72.xls,C30,0.36,R0,0,0.0,61.1118,0.8322264090304323,28.6299,20.777,7.852899999999998,-0.4828,47.1172,30.0,1e-05,point
C30_wb0p36_R0,data\thermal_stress\raw\温度应力\C30温度应力\C30\基准C30\C30基准72.xls,C30,0.36,R0,0,0.0,61.1918,0.8333158567757522,28.6036,20.777,7.826599999999999,-0.4888,47.1172,30.0,1e-05,point
C30_wb0p36_R0,data\thermal_stress\raw\温度应力\C30温度应力\C30\基准C30\C30基准72.xls,C30,0.36,R0,0,0.0,61.2985,0.8347689077060724,28.5521,20.777,7.775099999999998,-0.4917,48.2116,30.0,1e-05,point
C30_wb0p36_R0,data\thermal_stress\raw\温度应力\C30温度应力\C30\基准C30\C30基准72.xls,C30,0.36,R0,0,0.0,61.3785,0.8358583554513922,28.519,20.777,7.741999999999997,-0.4916,48.2116,30.0,1e-05,point
C30_wb0p36_R0,data\thermal_stress\raw\温度应力\C30温度应力\C30\基准C30\C30基准72.xls,C30,0.36,R0,0,0.0,61.4585,0.836947803196712,28.4785,20.777,7.701499999999999,-0.4916,48.2116,30.0,1e-05,point
C30_wb0p36_R0,data\thermal_stress\raw\温度应力\C30温度应力\C30\基准C30\C30基准72.xls,C30,0.36,R0,0,0.0,61.5651,0.8383994923173507,28.3509,20.777,7.573899999999998,-0.501,48.2116,30.0,1e-05,point
C30_wb0p36_R0,data\thermal_stress\raw\温度应力\C30温度应力\C30\基准C30\C30基准72.xls,C30,0.36,R0,0,0.0,61.6451,0.8394889400626704,28.354,20.777,7.576999999999998,-0.3877,57.6631,30.0,1e-05,point
C30_wb0p36_R0,data\thermal_stress\raw\温度应力\C30温度应力\C30\基准C30\C30基准72.xls,C30,0.36,R0,0,0.0,61.7518,0.8409419909929907,28.1378,20.777,7.360799999999998,-0.3843,58.1633,30.0,1e-05,point
C30_wb0p36_R0,data\thermal_stress\raw\温度应力\C30温度应力\C30\基准C30\C30基准72.xls,C30,0.36,R0,0,0.0,61.8318,0.8420314387383105,28.2382,20.777,7.461199999999998,-0.3859,58.1633,30.0,1e-05,point
C30_wb0p36_R0,data\thermal_stress\raw\温度应力\C30温度应力\C30\基准C30\C30基准72.xls,C30,0.36,R0,0,0.0,61.9385,0.8434844896686308,28.2163,20.777,7.439299999999999,-0.3809,58.1633,30.0,1e-05,point
C30_wb0p36_R0,data\thermal_stress\raw\温度应力\C30温度应力\C30\基准C30\C30基准72.xls,C30,0.36,R0,0,0.0,62.0185,0.8445739374139506,28.1706,20.777,7.393599999999999,-0.393,58.1633,30.0,1e-05,point
C30_wb0p36_R0,data\thermal_stress\raw\温度应力\C30温度应力\C30\基准C30\C30基准72.xls,C30,0.36,R0,0,0.0,62.1251,0.8460256265345892,28.1133,20.777,7.336299999999998,-0.4022,59.4527,30.0,1e-05,point
C30_wb0p36_R0,data\thermal_stress\raw\温度应力\C30温度应力\C30\基准C30\C30基准72.xls,C30,0.36,R0,0,0.0,62.2051,0.8471150742799091,28.0669,20.777,7.289899999999999,-0.4006,59.6613,30.0,1e-05,point
C30_wb0p36_R0,data\thermal_stress\raw\温度应力\C30温度应力\C30\基准C30\C30基准72.xls,C30,0.36,R0,0,0.0,62.2851,0.8482045220252288,28.0135,20.777,7.2364999999999995,-0.4013,59.6613,30.0,1e-05,point
C30_wb0p36_R0,data\thermal_stress\raw\温度应力\C30温度应力\C30\基准C30\C30基准72.xls,C30,0.36,R0,0,0.0,62.3918,0.8496575729555491,27.9769,20.777,7.1998999999999995,-0.4001,59.6613,30.0,1e-05,point
C30_wb0p36_R0,data\thermal_stress\raw\温度应力\C30温度应力\C30\基准C30\C30基准72.xls,C30,0.36,R0,0,0.0,62.4718,0.8507470207008689,27.9236,20.777,7.146599999999999,-0.4073,60.5289,30.0,1e-05,point
C30_wb0p36_R0,data\thermal_stress\raw\温度应力\C30温度应力\C30\基准C30\C30基准72.xls,C30,0.36,R0,0,0.0,62.5785,0.8522000716311892,27.8825,20.777,7.105499999999999,-0.4135,61.0304,30.0,1e-05,point
C30_wb0p36_R0,data\thermal_stress\raw\温度应力\C30温度应力\C30\基准C30\C30基准72.xls,C30,0.36,R0,0,0.0,62.6585,0.853289519376509,27.8305,20.777,7.0535,-0.4143,61.0304,30.0,1e-05,point
C30_wb0p36_R0,data\thermal_stress\raw\温度应力\C30温度应力\C30\基准C30\C30基准72.xls,C30,0.36,R0,0,0.0,62.7651,0.8547412084971475,27.79,20.777,7.012999999999998,-0.408,61.0304,30.0,1e-05,point
C30_wb0p36_R0,data\thermal_stress\raw\温度应力\C30温度应力\C30\基准C30\C30基准72.xls,C30,0.36,R0,0,0.0,62.8451,0.8558306562424675,27.7627,20.777,6.985699999999998,-0.4203,61.0304,30.0,1e-05,point
C30_wb0p36_R0,data\thermal_stress\raw\温度应力\C30温度应力\C30\基准C30\C30基准72.xls,C30,0.36,R0,0,0.0,62.9518,0.8572837071727877,27.6913,20.777,6.914299999999997,-0.4286,62.1395,30.0,1e-05,point
C30_wb0p36_R0,data\thermal_stress\raw\温度应力\C30温度应力\C30\基准C30\C30基准72.xls,C30,0.36,R0,0,0.0,63.0318,0.8583731549181075,27.6439,20.777,6.866899999999998,-0.4276,62.4426,30.0,1e-05,point
C30_wb0p36_R0,data\thermal_stress\raw\温度应力\C30温度应力\C30\基准C30\C30基准72.xls,C30,0.36,R0,0,0.0,63.1118,0.8594626026634273,27.6141,20.777,6.8370999999999995,-0.4287,62.4426,30.0,1e-05,point
C30_wb0p36_R0,data\thermal_stress\raw\温度应力\C30温度应力\C30\基准C30\C30基准72.xls,C30,0.36,R0,0,0.0,63.2185,0.8609156535937476,27.5729,20.777,6.7959,-0.4257,62.4426,30.0,1e-05,point
C30_wb0p36_R0,data\thermal_stress\raw\温度应力\C30温度应力\C30\基准C30\C30基准72.xls,C30,0.36,R0,0,0.0,63.2985,0.8620051013390674,27.5452,20.777,6.7682,-0.4322,62.4426,30.0,1e-05,point
C30_wb0p36_R0,data\thermal_stress\raw\温度应力\C30温度应力\C30\基准C30\C30基准72.xls,C30,0.36,R0,0,0.0,63.4051,0.863456790459706,27.482,20.777,6.704999999999998,-0.4389,63.664,30.0,1e-05,point
C30_wb0p36_R0,data\thermal_stress\raw\温度应力\C30温度应力\C30\基准C30\C30基准72.xls,C30,0.36,R0,0,0.0,63.4851,0.8645462382050259,27.4369,20.777,6.6599,-0.4417,64.138,30.0,1e-05,point
C30_wb0p36_R0,data\thermal_stress\raw\温度应力\C30温度应力\C30\基准C30\C30基准72.xls,C30,0.36,R0,0,0.0,63.5918,0.8659992891353461,27.4082,20.777,6.6312,-0.4332,64.138,30.0,1e-05,point
C30_wb0p36_R0,data\thermal_stress\raw\温度应力\C30温度应力\C30\基准C30\C30基准72.xls,C30,0.36,R0,0,0.0,63.6718,0.8670887368806659,27.3659,20.777,6.588899999999999,-0.4416,64.138,30.0,1e-05,point
C30_wb0p36_R0,data\thermal_stress\raw\温度应力\C30温度应力\C30\基准C30\C30基准72.xls,C30,0.36,R0,0,0.0,63.7785,0.8685417878109862,27.2981,20.777,6.521100000000001,-0.4496,65.0203,30.0,1e-05,point
C30_wb0p36_R0,data\thermal_stress\raw\温度应力\C30温度应力\C30\基准C30\C30基准72.xls,C30,0.36,R0,0,0.0,63.8585,0.869631235556306,27.2596,20.777,6.482599999999998,-0.4565,65.3303,30.0,1e-05,point
C30_wb0p36_R0,data\thermal_stress\raw\温度应力\C30温度应力\C30\基准C30\C30基准72.xls,C30,0.36,R0,0,0.0,63.9385,0.8707206833016258,27.2332,20.777,6.456199999999999,-0.4574,65.3303,30.0,1e-05,point
C30_wb0p36_R0,data\thermal_stress\raw\温度应力\C30温度应力\C30\基准C30\C30基准72.xls,C30,0.36,R0,0,0.0,64.0451,0.8721723724222645,27.2144,20.777,6.4374,-0.4494,65.2597,30.0,1e-05,point
C30_wb0p36_R0,data\thermal_stress\raw\温度应力\C30温度应力\C30\基准C30\C30基准72.xls,C30,0.36,R0,0,0.0,64.1251,0.8732618201675842,27.164,20.777,6.3870000000000005,-0.4574,65.3548,30.0,1e-05,point
C30_wb0p36_R0,data\thermal_stress\raw\温度应力\C30温度应力\C30\基准C30\C30基准72.xls,C30,0.36,R0,0,0.0,64.2318,0.8747148710979046,27.1063,20.777,6.3293,-0.4696,66.3555,30.0,1e-05,point
C30_wb0p36_R0,data\thermal_stress\raw\温度应力\C30温度应力\C30\基准C30\C30基准72.xls,C30,0.36,R0,0,0.0,64.3118,0.8758043188432244,27.0784,20.777,6.3013999999999974,-0.4687,66.6346,30.0,1e-05,point
C30_wb0p36_R0,data\thermal_stress\raw\温度应力\C30温度应力\C30\基准C30\C30基准72.xls,C30,0.36,R0,0,0.0,64.4185,0.8772573697735445,27.0222,20.777,6.2452000000000005,-0.4691,66.6346,30.0,1e-05,point
C30_wb0p36_R0,data\thermal_stress\raw\温度应力\C30温度应力\C30\基准C30\C30基准72.xls,C30,0.36,R0,0,0.0,64.4985,0.8783468175188645,27.0159,20.777,6.2388999999999974,-0.4603,66.6346,30.0,1e-05,point
C30_wb0p36_R0,data\thermal_stress\raw\温度应力\C30温度应力\C30\基准C30\C30基准72.xls,C30,0.36,R0,0,0.0,64.6051,0.879798506639503,26.9602,20.777,6.183199999999999,-0.4678,66.6346,30.0,1e-05,point
C30_wb0p36_R0,data\thermal_stress\raw\温度应力\C30温度应力\C30\基准C30\C30基准72.xls,C30,0.36,R0,0,0.0,64.6851,0.8808879543848229,26.9184,20.777,6.141399999999997,-0.4695,67.5259,30.0,1e-05,point
C30_wb0p36_R0,data\thermal_stress\raw\温度应力\C30温度应力\C30\基准C30\C30基准72.xls,C30,0.36,R0,0,0.0,64.7918,0.882341005315143,26.8651,20.777,6.088100000000001,-0.4774,67.958,30.0,1e-05,point
C30_wb0p36_R0,data\thermal_stress\raw\温度应力\C30温度应力\C30\基准C30\C30基准72.xls,C30,0.36,R0,0,0.0,64.8718,0.8834304530604629,26.8496,20.777,6.072599999999998,-0.4691,67.9635,30.0,1e-05,point
C30_wb0p36_R0,data\thermal_stress\raw\温度应力\C30温度应力\C30\基准C30\C30基准72.xls,C30,0.36,R0,0,0.0,64.9518,0.8845199008057828,26.8025,20.777,6.025499999999997,-0.4735,67.9635,30.0,1e-05,point
C30_wb0p36_R0,data\thermal_stress\raw\温度应力\C30温度应力\C30\基准C30\C30基准72.xls,C30,0.36,R0,0,0.0,65.0585,0.8859729517361029,26.762,20.777,5.984999999999999,-0.4803,69.0211,30.0,1e-05,point
C30_wb0p36_R0,data\thermal_stress\raw\温度应力\C30温度应力\C30\基准C30\C30基准72.xls,C30,0.36,R0,0,0.0,65.1385,0.8870623994814227,26.7443,20.777,5.967299999999998,-0.4807,69.0211,30.0,1e-05,point
C30_wb0p36_R0,data\thermal_stress\raw\温度应力\C30温度应力\C30\基准C30\C30基准72.xls,C30,0.36,R0,0,0.0,65.2451,0.8885140886020614,26.6873,20.777,5.910299999999999,-0.481,69.0211,30.0,1e-05,point
C30_wb0p36_R0,data\thermal_stress\raw\温度应力\C30温度应力\C30\基准C30\C30基准72.xls,C30,0.36,R0,0,0.0,65.3251,0.8896035363473813,26.6626,20.777,5.8856,-0.4792,69.0211,30.0,1e-05,point
C30_wb0p36_R0,data\thermal_stress\raw\温度应力\C30温度应力\C30\基准C30\C30基准72.xls,C30,0.36,R0,0,0.0,65.4318,0.8910565872777014,26.607,20.777,5.829999999999998,-0.4886,69.0211,30.0,1e-05,point
C30_wb0p36_R0,data\thermal_stress\raw\温度应力\C30温度应力\C30\基准C30\C30基准72.xls,C30,0.36,R0,0,0.0,65.5118,0.8921460350230213,26.5736,20.777,5.796599999999998,-0.4913,69.9634,30.0,1e-05,point
C30_wb0p36_R0,data\thermal_stress\raw\温度应力\C30温度应力\C30\基准C30\C30基准72.xls,C30,0.36,R0,0,0.0,65.6185,0.8935990859533416,26.5329,20.777,5.7559000000000005,-0.4967,70.6314,30.0,1e-05,point
C30_wb0p36_R0,data\thermal_stress\raw\温度应力\C30温度应力\C30\基准C30\C30基准72.xls,C30,0.36,R0,0,0.0,65.6985,0.8946885336986613,26.4953,20.777,5.718299999999999,-0.4969,70.6314,30.0,1e-05,point
C30_wb0p36_R0,data\thermal_stress\raw\温度应力\C30温度应力\C30\基准C30\C30基准72.xls,C30,0.36,R0,0,0.0,65.7785,0.8957779814439811,26.4603,20.777,5.683299999999999,-0.4885,70.6314,30.0,1e-05,point
C30_wb0p36_R0,data\thermal_stress\raw\温度应力\C30温度应力\C30\基准C30\C30基准72.xls,C30,0.36,R0,0,0.0,65.8851,0.8972296705646198,26.4079,20.777,5.6309000000000005,-0.4977,70.6314,30.0,1e-05,point
C30_wb0p36_R0,data\thermal_stress\raw\温度应力\C30温度应力\C30\基准C30\C30基准72.xls,C30,0.36,R0,0,0.0,65.9651,0.8983191183099397,26.4059,20.777,5.628899999999998,-0.5018,71.6386,30.0,1e-05,point
C30_wb0p36_R0,data\thermal_stress\raw\温度应力\C30温度应力\C30\基准C30\C30基准72.xls,C30,0.36,R0,0,0.0,66.0718,0.8997721692402598,26.3635,20.777,5.586499999999997,-0.5027,71.6386,30.0,1e-05,point
C30_wb0p36_R0,data\thermal_stress\raw\温度应力\C30温度应力\C30\基准C30\C30基准72.xls,C30,0.36,R0,0,0.0,66.1518,0.9008616169855796,26.3248,20.777,5.547799999999999,-0.503,71.6386,30.0,1e-05,point
C30_wb0p36_R0,data\thermal_stress\raw\温度应力\C30温度应力\C30\基准C30\C30基准72.xls,C30,0.36,R0,0,0.0,66.2585,0.9023146679159,26.2821,20.777,5.505099999999999,-0.5023,71.6386,30.0,1e-05,point
C30_wb0p36_R0,data\thermal_stress\raw\温度应力\C30温度应力\C30\基准C30\C30基准72.xls,C30,0.36,R0,0,0.0,66.3385,0.9034041156612197,26.2485,20.777,5.471499999999999,-0.5074,71.6386,30.0,1e-05,point
C30_wb0p36_R0,data\thermal_stress\raw\温度应力\C30温度应力\C30\基准C30\C30基准72.xls,C30,0.36,R0,0,0.0,66.4451,0.9048558047818583,26.1911,20.777,5.414099999999998,-0.5117,72.6258,30.0,1e-05,point
C30_wb0p36_R0,data\thermal_stress\raw\温度应力\C30温度应力\C30\基准C30\C30基准72.xls,C30,0.36,R0,0,0.0,66.5251,0.9059452525271782,26.1688,20.777,5.3918,-0.5193,73.0983,30.0,1e-05,point
C30_wb0p36_R0,data\thermal_stress\raw\温度应力\C30温度应力\C30\基准C30\C30基准72.xls,C30,0.36,R0,0,0.0,66.6051,0.907034700272498,26.1342,20.777,5.357199999999999,-0.5197,73.0983,30.0,1e-05,point
C30_wb0p36_R0,data\thermal_stress\raw\温度应力\C30温度应力\C30\基准C30\C30基准72.xls,C30,0.36,R0,0,0.0,66.7118,0.9084877512028183,26.1022,20.777,5.325199999999999,-0.5097,73.0983,30.0,1e-05,point
C30_wb0p36_R0,data\thermal_stress\raw\温度应力\C30温度应力\C30\基准C30\C30基准72.xls,C30,0.36,R0,0,0.0,66.7918,0.909577198948138,26.0872,20.777,5.310199999999998,-0.5161,73.0983,30.0,1e-05,point
C30_wb0p36_R0,data\thermal_stress\raw\温度应力\C30温度应力\C30\基准C30\C30基准72.xls,C30,0.36,R0,0,0.0,66.8985,0.9110302498784584,26.0371,20.777,5.260099999999998,-0.5249,74.0577,30.0,1e-05,point
C30_wb0p36_R0,data\thermal_stress\raw\温度应力\C30温度应力\C30\基准C30\C30基准72.xls,C30,0.36,R0,0,0.0,66.9785,0.9121196976237782,26.0034,20.777,5.226399999999998,-0.5305,75.178,30.0,1e-05,point
C30_wb0p36_R0,data\thermal_stress\raw\温度应力\C30温度应力\C30\基准C30\C30基准72.xls,C30,0.36,R0,0,0.0,67.0851,0.9135713867444168,25.9752,20.777,5.1982,-0.5304,75.178,30.0,1e-05,point
C30_wb0p36_R0,data\thermal_stress\raw\温度应力\C30温度应力\C30\基准C30\C30基准72.xls,C30,0.36,R0,0,0.0,67.1651,0.9146608344897366,25.9594,20.777,5.182399999999998,-0.5218,75.178,30.0,1e-05,point
C30_wb0p36_R0,data\thermal_stress\raw\温度应力\C30温度应力\C30\基准C30\C30基准72.xls,C30,0.36,R0,0,0.0,67.2718,0.9161138854200569,25.924,20.777,5.1469999999999985,-0.5262,75.178,30.0,1e-05,point
C30_wb0p36_R0,data\thermal_stress\raw\温度应力\C30温度应力\C30\基准C30\C30基准72.xls,C30,0.36,R0,0,0.0,67.3518,0.9172033331653767,25.8626,20.777,5.0855999999999995,-0.5317,76.193,30.0,1e-05,point
C30_wb0p36_R0,data\thermal_stress\raw\温度应力\C30温度应力\C30\基准C30\C30基准72.xls,C30,0.36,R0,0,0.0,67.4318,0.9182927809106964,25.8471,20.777,5.0701,-0.5393,76.6428,30.0,1e-05,point
C30_wb0p36_R0,data\thermal_stress\raw\温度应力\C30温度应力\C30\基准C30\C30基准72.xls,C30,0.36,R0,0,0.0,67.5385,0.9197458318410168,25.813,20.777,5.035999999999998,-0.5387,77.2197,30.0,1e-05,point
C30_wb0p36_R0,data\thermal_stress\raw\温度应力\C30温度应力\C30\基准C30\C30基准72.xls,C30,0.36,R0,0,0.0,67.6185,0.9208352795863366,25.8063,20.777,5.029299999999999,-0.5286,77.2197,30.0,1e-05,point
C30_wb0p36_R0,data\thermal_stress\raw\温度应力\C30温度应力\C30\基准C30\C30基准72.xls,C30,0.36,R0,0,0.0,67.7251,0.9222869687069752,25.748,20.777,4.971,-0.5321,77.2197,30.0,1e-05,point
C30_wb0p36_R0,data\thermal_stress\raw\温度应力\C30温度应力\C30\基准C30\C30基准72.xls,C30,0.36,R0,0,0.0,67.8051,0.923376416452295,25.7374,20.777,4.9604,-0.5358,77.2197,30.0,1e-05,point
C30_wb0p36_R0,data\thermal_stress\raw\温度应力\C30温度应力\C30\基准C30\C30基准72.xls,C30,0.36,R0,0,0.0,67.9118,0.9248294673826153,25.6909,20.777,4.913899999999998,-0.5388,78.643,30.0,1e-05,point
C30_wb0p36_R0,data\thermal_stress\raw\温度应力\C30温度应力\C30\基准C30\C30基准72.xls,C30,0.36,R0,0,0.0,67.9918,0.9259189151279351,25.6448,20.777,4.867799999999999,-0.5394,78.643,30.0,1e-05,point
C30_wb0p36_R0,data\thermal_stress\raw\温度应力\C30温度应力\C30\基准C30\C30基准72.xls,C30,0.36,R0,0,0.0,68.0985,0.9273719660582554,25.6205,20.777,4.843499999999999,-0.5363,78.643,30.0,1e-05,point
C30_wb0p36_R0,data\thermal_stress\raw\温度应力\C30温度应力\C30\基准C30\C30基准72.xls,C30,0.36,R0,0,0.0,68.1785,0.9284614138035752,25.5916,20.777,4.814599999999999,-0.5423,78.643,30.0,1e-05,point
C30_wb0p36_R0,data\thermal_stress\raw\温度应力\C30温度应力\C30\基准C30\C30基准72.xls,C30,0.36,R0,0,0.0,68.2585,0.929550861548895,25.575,20.777,4.797999999999998,-0.5463,78.643,30.0,1e-05,point
C30_wb0p36_R0,data\thermal_stress\raw\温度应力\C30温度应力\C30\基准C30\C30基准72.xls,C30,0.36,R0,0,0.0,68.3651,0.9310025506695336,25.5555,20.777,4.7784999999999975,-0.5482,80.3478,30.0,1e-05,point
C30_wb0p36_R0,data\thermal_stress\raw\温度应力\C30温度应力\C30\基准C30\C30基准72.xls,C30,0.36,R0,0,0.0,68.4451,0.9320919984148534,25.5094,20.777,4.732399999999998,-0.5564,80.9339,30.0,1e-05,point
C30_wb0p36_R0,data\thermal_stress\raw\温度应力\C30温度应力\C30\基准C30\C30基准72.xls,C30,0.36,R0,0,0.0,68.5518,0.9335450493451737,25.4807,20.777,4.703699999999998,-0.546,80.8991,30.0,1e-05,point
C30_wb0p36_R0,data\thermal_stress\raw\温度应力\C30温度应力\C30\基准C30\C30基准72.xls,C30,0.36,R0,0,0.0,68.6318,0.9346344970904935,25.4421,20.777,4.665099999999999,-0.5462,80.8346,30.0,1e-05,point
C30_wb0p36_R0,data\thermal_stress\raw\温度应力\C30温度应力\C30\基准C30\C30基准72.xls,C30,0.36,R0,0,0.0,68.7385,0.9360875480208138,25.3922,20.777,4.615199999999998,-0.5558,80.6901,30.0,1e-05,point
C30_wb0p36_R0,data\thermal_stress\raw\温度应力\C30温度应力\C30\基准C30\C30基准72.xls,C30,0.36,R0,0,0.0,68.8185,0.9371769957661337,25.3714,20.777,4.5944,-0.5601,81.698,30.0,1e-05,point
C30_wb0p36_R0,data\thermal_stress\raw\温度应力\C30温度应力\C30\基准C30\C30基准72.xls,C30,0.36,R0,0,0.0,68.9251,0.9386286848867723,25.3578,20.777,4.5808,-0.5651,82.3462,30.0,1e-05,point
C30_wb0p36_R0,data\thermal_stress\raw\温度应力\C30温度应力\C30\基准C30\C30基准72.xls,C30,0.36,R0,0,0.0,69.0051,0.939718132632092,25.307,20.777,4.529999999999998,-0.5659,82.3462,30.0,1e-05,point
C30_wb0p36_R0,data\thermal_stress\raw\温度应力\C30温度应力\C30\基准C30\C30基准72.xls,C30,0.36,R0,0,0.0,69.1118,0.9411711835624124,25.3202,20.777,4.543199999999999,-0.5539,82.3403,30.0,1e-05,point
C30_wb0p36_R0,data\thermal_stress\raw\温度应力\C30温度应力\C30\基准C30\C30基准72.xls,C30,0.36,R0,0,0.0,69.1918,0.9422606313077322,25.2463,20.777,4.4693000000000005,-0.5573,81.9484,30.0,1e-05,point
C30_wb0p36_R0,data\thermal_stress\raw\温度应力\C30温度应力\C30\基准C30\C30基准72.xls,C30,0.36,R0,0,0.0,69.2718,0.9433500790530519,25.2549,20.777,4.477899999999998,-0.5628,81.9218,30.0,1e-05,point
C30_wb0p36_R0,data\thermal_stress\raw\温度应力\C30温度应力\C30\基准C30\C30基准72.xls,C30,0.36,R0,0,0.0,69.3785,0.9448031299833722,25.2015,20.777,4.424499999999998,-0.5719,82.5206,30.0,1e-05,point
C30_wb0p36_R0,data\thermal_stress\raw\温度应力\C30温度应力\C30\基准C30\C30基准72.xls,C30,0.36,R0,0,0.0,69.4585,0.9458925777286921,25.1636,20.777,4.386599999999998,-0.5722,82.5206,30.0,1e-05,point
C30_wb0p36_R0,data\thermal_stress\raw\温度应力\C30温度应力\C30\基准C30\C30基准72.xls,C30,0.36,R0,0,0.0,69.5651,0.9473442668493307,25.1734,20.777,4.3964,-0.5615,82.6378,30.0,1e-05,point
C30_wb0p36_R0,data\thermal_stress\raw\温度应力\C30温度应力\C30\基准C30\C30基准72.xls,C30,0.36,R0,0,0.0,69.6451,0.9484337145946504,25.1254,20.777,4.348399999999998,-0.5637,82.5092,30.0,1e-05,point
C30_wb0p36_R0,data\thermal_stress\raw\温度应力\C30温度应力\C30\基准C30\C30基准72.xls,C30,0.36,R0,0,0.0,69.7518,0.9498867655249708,25.1063,20.777,4.3293,-0.5723,82.1005,30.0,1e-05,point
C30_wb0p36_R0,data\thermal_stress\raw\温度应力\C30温度应力\C30\基准C30\C30基准72.xls,C30,0.36,R0,0,0.0,69.8318,0.9509762132702906,25.0743,20.777,4.2973,-0.574,83.3712,30.0,1e-05,point
C30_wb0p36_R0,data\thermal_stress\raw\温度应力\C30温度应力\C30\基准C30\C30基准72.xls,C30,0.36,R0,0,0.0,69.9385,0.9524292642006109,25.0239,20.777,4.2469,-0.5773,83.6476,30.0,1e-05,point
C30_wb0p36_R0,data\thermal_stress\raw\温度应力\C30温度应力\C30\基准C30\C30基准72.xls,C30,0.36,R0,0,0.0,70.0185,0.9535187119459306,25.0249,20.777,4.247899999999998,-0.5793,83.8445,30.0,1e-05,point
C30_wb0p36_R0,data\thermal_stress\raw\温度应力\C30温度应力\C30\基准C30\C30基准72.xls,C30,0.36,R0,0,0.0,70.0985,0.9546081596912505,25.0132,20.777,4.2362,-0.5755,83.6166,30.0,1e-05,point
C30_wb0p36_R0,data\thermal_stress\raw\温度应力\C30温度应力\C30\基准C30\C30基准72.xls,C30,0.36,R0,0,0.0,70.2051,0.9560598488118891,24.9748,20.777,4.197799999999997,-0.5771,83.5609,30.0,1e-05,point
C30_wb0p36_R0,data\thermal_stress\raw\温度应力\C30温度应力\C30\基准C30\C30基准72.xls,C30,0.36,R0,0,0.0,70.2851,0.9571492965572088,24.9587,20.777,4.181699999999999,-0.5851,83.2304,30.0,1e-05,point
C30_wb0p36_R0,data\thermal_stress\raw\温度应力\C30温度应力\C30\基准C30\C30基准72.xls,C30,0.36,R0,0,0.0,70.3918,0.9586023474875291,24.9226,20.777,4.145599999999998,-0.5869,84.2665,30.0,1e-05,point
C30_wb0p36_R0,data\thermal_stress\raw\温度应力\C30温度应力\C30\基准C30\C30基准72.xls,C30,0.36,R0,0,0.0,70.4718,0.959691795232849,24.8983,20.777,4.121299999999998,-0.5959,85.1525,30.0,1e-05,point
C30_wb0p36_R0,data\thermal_stress\raw\温度应力\C30温度应力\C30\基准C30\C30基准72.xls,C30,0.36,R0,0,0.0,70.5785,0.9611448461631693,24.8602,20.777,4.083199999999998,-0.5956,85.1525,30.0,1e-05,point
C30_wb0p36_R0,data\thermal_stress\raw\温度应力\C30温度应力\C30\基准C30\C30基准72.xls,C30,0.36,R0,0,0.0,70.6585,0.962234293908489,24.8516,20.777,4.0746,-0.5849,85.0057,30.0,1e-05,point
C30_wb0p36_R0,data\thermal_stress\raw\温度应力\C30温度应力\C30\基准C30\C30基准72.xls,C30,0.36,R0,0,0.0,70.7651,0.9636859830291277,24.8019,20.777,4.024899999999999,-0.5867,84.9512,30.0,1e-05,point
C30_wb0p36_R0,data\thermal_stress\raw\温度应力\C30温度应力\C30\基准C30\C30基准72.xls,C30,0.36,R0,0,0.0,70.8451,0.9647754307744475,24.7736,20.777,3.9965999999999973,-0.5951,84.9244,30.0,1e-05,point
C30_wb0p36_R0,data\thermal_stress\raw\温度应力\C30温度应力\C30\基准C30\C30基准72.xls,C30,0.36,R0,0,0.0,70.9251,0.9658648785197673,24.7771,20.777,4.0001,-0.5933,86.1444,30.0,1e-05,point
C30_wb0p36_R0,data\thermal_stress\raw\温度应力\C30温度应力\C30\基准C30\C30基准72.xls,C30,0.36,R0,0,0.0,71.0318,0.9673179294500877,24.7276,20.777,3.950599999999998,-0.6056,87.2674,30.0,1e-05,point
C30_wb0p36_R0,data\thermal_stress\raw\温度应力\C30温度应力\C30\基准C30\C30基准72.xls,C30,0.36,R0,0,0.0,71.1118,0.9684073771954074,24.7141,20.777,3.9370999999999974,-0.6058,87.2674,30.0,1e-05,point
C30_wb0p36_R0,data\thermal_stress\raw\温度应力\C30温度应力\C30\基准C30\C30基准72.xls,C30,0.36,R0,0,0.0,71.2185,0.9698604281257277,24.7077,20.777,3.930699999999998,-0.5943,87.2674,30.0,1e-05,point
C30_wb0p36_R0,data\thermal_stress\raw\温度应力\C30温度应力\C30\基准C30\C30基准72.xls,C30,0.36,R0,0,0.0,71.2985,0.9709498758710475,24.6575,20.777,3.880499999999998,-0.5963,87.2674,30.0,1e-05,point
C30_wb0p36_R0,data\thermal_stress\raw\温度应力\C30温度应力\C30\基准C30\C30基准72.xls,C30,0.36,R0,0,0.0,71.4049,0.9723988413723227,24.6142,20.777,3.8371999999999993,-0.6033,87.297,30.0,1e-05,point
C30_wb0p36_R0,data\thermal_stress\raw\温度应力\C30温度应力\C30\基准C30\C30基准72.xls,C30,0.36,R0,0,0.0,71.485,0.9734896509273242,24.5673,20.777,3.7902999999999984,-0.6049,87.2961,30.0,1e-05,point
C30_wb0p36_R0,data\thermal_stress\raw\温度应力\C30温度应力\C30\基准C30\C30基准72.xls,C30,0.36,R0,0,0.0,71.5916,0.9749413400479628,24.5714,20.777,3.7943999999999996,-0.6049,88.6696,30.0,1e-05,point
C30_wb0p36_R0,data\thermal_stress\raw\温度应力\C30温度应力\C30\基准C30\C30基准72.xls,C30,0.36,R0,0,0.0,71.6717,0.9760321496029644,24.5761,20.777,3.7990999999999993,-0.6042,88.6696,30.0,1e-05,point
C30_wb0p36_R0,data\thermal_stress\raw\温度应力\C30温度应力\C30\基准C30\C30基准72.xls,C30,0.36,R0,0,0.0,71.7517,0.9771215973482841,24.6086,20.777,3.831599999999998,-0.6056,87.6655,30.0,1e-05,point
C30_wb0p36_R0,data\thermal_stress\raw\温度应力\C30温度应力\C30\基准C30\C30基准72.xls,C30,0.36,R0,0,0.0,71.8584,0.9785746482786044,24.4673,20.777,3.6903000000000006,-0.6154,87.1924,30.0,1e-05,point
C30_wb0p36_R0,data\thermal_stress\raw\温度应力\C30温度应力\C30\基准C30\C30基准72.xls,C30,0.36,R0,0,0.0,71.9384,0.9796640960239242,24.3923,20.777,3.6152999999999977,-0.6191,87.1824,30.0,1e-05,point
C30_wb0p36_R0,data\thermal_stress\raw\温度应力\C30温度应力\C30\基准C30\C30基准72.xls,C30,0.36,R0,0,0.0,72.045,0.9811157851445629,24.1336,20.777,3.3566000000000003,-0.6384,86.8638,30.0,1e-05,point
C30_wb0p36_R0,data\thermal_stress\raw\温度应力\C30温度应力\C30\基准C30\C30基准72.xls,C30,0.36,R0,0,0.0,72.125,0.9822052328898826,23.9359,20.777,3.158899999999999,-0.6659,86.9742,30.0,1e-05,point
C30_wb0p36_R0,data\thermal_stress\raw\温度应力\C30温度应力\C30\基准C30\C30基准72.xls,C30,0.36,R0,0,0.0,72.2317,0.9836582838202029,23.5523,20.777,2.775299999999998,-0.6928,87.2928,30.0,1e-05,point
C30_wb0p36_R0,data\thermal_stress\raw\温度应力\C30温度应力\C30\基准C30\C30基准72.xls,C30,0.36,R0,0,0.0,72.3117,0.9847477315655228,23.2155,20.777,2.4384999999999977,-0.7131,87.4638,30.0,1e-05,point
C30_wb0p36_R0,data\thermal_stress\raw\温度应力\C30温度应力\C30\基准C30\C30基准72.xls,C30,0.36,R0,0,0.0,72.4184,0.9862007824958431,22.7744,20.777,1.997399999999999,-0.7444,87.2719,30.0,1e-05,point
C30_wb0p36_R0,data\thermal_stress\raw\温度应力\C30温度应力\C30\基准C30\C30基准72.xls,C30,0.36,R0,0,0.0,72.4984,0.9872902302411628,22.4293,20.777,1.6523000000000003,-0.755,87.2795,30.0,1e-05,point
C30_wb0p36_R0,data\thermal_stress\raw\温度应力\C30温度应力\C30\基准C30\C30基准72.xls,C30,0.36,R0,0,0.0,72.5784,0.9883796779864826,22.0421,20.777,1.2651000000000003,-0.783,87.5049,30.0,1e-05,point
C30_wb0p36_R0,data\thermal_stress\raw\温度应力\C30温度应力\C30\基准C30\C30基准72.xls,C30,0.36,R0,0,0.0,72.685,0.9898313671071213,21.545,20.777,0.7680000000000007,-0.7969,87.2317,30.0,1e-05,point
C30_wb0p36_R0,data\thermal_stress\raw\温度应力\C30温度应力\C30\基准C30\C30基准72.xls,C30,0.36,R0,0,0.0,72.765,0.990920814852441,21.215,20.777,0.43799999999999883,-0.8277,87.4216,30.0,1e-05,point
C30_wb0p36_R0,data\thermal_stress\raw\温度应力\C30温度应力\C30\基准C30\C30基准72.xls,C30,0.36,R0,0,0.0,72.8717,0.9923738657827613,20.7124,20.777,-0.06460000000000221,-0.8445,87.3959,30.0,1e-05,point
C30_wb0p36_R0,data\thermal_stress\raw\温度应力\C30温度应力\C30\基准C30\C30基准72.xls,C30,0.36,R0,0,0.0,72.9517,0.9934633135280811,20.3759,20.777,-0.40109999999999957,-0.8633,87.4162,30.0,1e-05,point
C30_wb0p36_R0,data\thermal_stress\raw\温度应力\C30温度应力\C30\基准C30\C30基准72.xls,C30,0.36,R0,0,0.0,73.0584,0.9949163644584015,19.923,20.777,-0.8540000000000028,-0.8862,87.5583,30.0,1e-05,point
C30_wb0p36_R0,data\thermal_stress\raw\温度应力\C30温度应力\C30\基准C30\C30基准72.xls,C30,0.36,R0,0,0.0,73.1384,0.9960058122037213,19.5795,20.777,-1.1975000000000016,-0.9051,87.5879,30.0,1e-05,point
C30_wb0p36_R0,data\thermal_stress\raw\温度应力\C30温度应力\C30\基准C30\C30基准72.xls,C30,0.36,R0,0,0.0,73.245,0.9974575013243598,19.1557,20.777,-1.6213000000000015,-0.9185,87.6242,30.0,1e-05,point
C30_wb0p36_R0,data\thermal_stress\raw\温度应力\C30温度应力\C30\基准C30\C30基准72.xls,C30,0.36,R0,0,0.0,73.325,0.9985469490696797,18.8132,20.777,-1.9638000000000027,-0.9307,87.4848,30.0,1e-05,point
C30_wb0p36_R0,data\thermal_stress\raw\温度应力\C30温度应力\C30\基准C30\C30基准72.xls,C30,0.36,R0,0,0.0,73.4317,1.0,18.3981,20.777,-2.3789000000000016,-0.9399,87.4751,30.0,1e-05,point
C30_wb0p36_R100,data\thermal_stress\raw\温度应力\C30温度应力\C30\基准C30\C30基准72.xls,C30,0.36,R100,100,1.0,0.0,0.0,20.777,20.777,0.0,0.0069,0.0,30.0,1e-05,point
C30_wb0p36_R100,data\thermal_stress\raw\温度应力\C30温度应力\C30\基准C30\C30基准72.xls,C30,0.36,R100,100,1.0,0.0717,0.0009764175417428712,19.4608,20.777,-1.316200000000002,0.0066,-0.3196,30.0,1e-05,point
C30_wb0p36_R100,data\thermal_stress\raw\温度应力\C30温度应力\C30\基准C30\C30基准72.xls,C30,0.36,R100,100,1.0,0.1517,0.002065865287062672,19.4326,20.777,-1.3444000000000003,0.0068,-0.1354,30.0,1e-05,point
C30_wb0p36_R100,data\thermal_stress\raw\温度应力\C30温度应力\C30\基准C30\C30基准72.xls,C30,0.36,R100,100,1.0,0.2584,0.003518916217382956,19.7205,20.777,-1.0564999999999998,0.0064,0.3081,30.0,1e-05,point
C30_wb0p36_R100,data\thermal_stress\raw\温度应力\C30温度应力\C30\基准C30\C30基准72.xls,C30,0.36,R100,100,1.0,0.3384,0.004608363962702756,20.0451,20.777,-0.7318999999999996,0.006,0.2524,30.0,1e-05,point
C30_wb0p36_R100,data\thermal_stress\raw\温度应力\C30温度应力\C30\基准C30\C30基准72.xls,C30,0.36,R100,100,1.0,0.445,0.00606005308334139,20.5189,20.777,-0.25810000000000244,0.0064,0.2291,30.0,1e-05,point
C30_wb0p36_R100,data\thermal_stress\raw\温度应力\C30温度应力\C30\基准C30\C30基准72.xls,C30,0.36,R100,100,1.0,0.525,0.007149500828661191,20.8328,20.777,0.05579999999999785,0.0076,0.0204,30.0,1e-05,point
C30_wb0p36_R100,data\thermal_stress\raw\温度应力\C30温度应力\C30\基准C30\C30基准72.xls,C30,0.36,R100,100,1.0,0.6317,0.008602551758981475,21.2474,20.777,0.47039999999999793,0.0083,0.0204,30.0,1e-05,point
C30_wb0p36_R100,data\thermal_stress\raw\温度应力\C30温度应力\C30\基准C30\C30基准72.xls,C30,0.36,R100,100,1.0,0.7117,0.009691999504301276,21.5528,20.777,0.7758000000000003,0.0088,0.0204,30.0,1e-05,point
C30_wb0p36_R100,data\thermal_stress\raw\温度应力\C30温度应力\C30\基准C30\C30基准72.xls,C30,0.36,R100,100,1.0,0.8184,0.01114505043462156,21.9635,20.777,1.1864999999999988,0.0095,0.0204,30.0,1e-05,point
C30_wb0p36_R100,data\thermal_stress\raw\温度应力\C30温度应力\C30\基准C30\C30基准72.xls,C30,0.36,R100,100,1.0,0.8984,0.012234498179941359,22.2598,20.777,1.4827999999999975,0.0172,0.0204,30.0,1e-05,point
C30_wb0p36_R100,data\thermal_stress\raw\温度应力\C30温度应力\C30\基准C30\C30基准72.xls,C30,0.36,R100,100,1.0,0.9784,0.013323945925261161,22.5531,20.777,1.7760999999999996,0.018,-0.6541,30.0,1e-05,point
C30_wb0p36_R100,data\thermal_stress\raw\温度应力\C30温度应力\C30\基准C30\C30基准72.xls,C30,0.36,R100,100,1.0,1.085,0.014775635045899793,22.8811,20.777,2.104099999999999,0.0181,-0.2843,30.0,1e-05,point
C30_wb0p36_R100,data\thermal_stress\raw\温度应力\C30温度应力\C30\基准C30\C30基准72.xls,C30,0.36,R100,100,1.0,1.165,0.015865082791219596,23.1754,20.777,2.3983999999999988,0.0193,-0.6578,30.0,1e-05,point
C30_wb0p36_R100,data\thermal_stress\raw\温度应力\C30温度应力\C30\基准C30\C30基准72.xls,C30,0.36,R100,100,1.0,1.2717,0.01731813372153988,23.5005,20.777,2.723499999999998,0.0196,-1.4721,30.0,1e-05,point
C30_wb0p36_R100,data\thermal_stress\raw\温度应力\C30温度应力\C30\基准C30\C30基准72.xls,C30,0.36,R100,100,1.0,1.3517,0.01840758146685968,23.7534,20.777,2.976399999999998,0.0213,-1.7824,30.0,1e-05,point
C30_wb0p36_R100,data\thermal_stress\raw\温度应力\C30温度应力\C30\基准C30\C30基准72.xls,C30,0.36,R100,100,1.0,1.4584,0.019860632397179962,24.0659,20.777,3.288899999999998,0.0228,-1.7824,30.0,1e-05,point
C30_wb0p36_R100,data\thermal_stress\raw\温度应力\C30温度应力\C30\基准C30\C30基准72.xls,C30,0.36,R100,100,1.0,1.5384,0.02095008014249976,24.2784,20.777,3.5014000000000003,0.0239,-2.2298,30.0,1e-05,point
C30_wb0p36_R100,data\thermal_stress\raw\温度应力\C30温度应力\C30\基准C30\C30基准72.xls,C30,0.36,R100,100,1.0,1.645,0.0224017692631384,24.6054,20.777,3.8283999999999985,0.0238,-2.2298,30.0,1e-05,point
C30_wb0p36_R100,data\thermal_stress\raw\温度应力\C30温度应力\C30\基准C30\C30基准72.xls,C30,0.36,R100,100,1.0,1.725,0.023491217008458198,24.8048,20.777,4.027799999999999,0.0258,-2.7373,30.0,1e-05,point
C30_wb0p36_R100,data\thermal_stress\raw\温度应力\C30温度应力\C30\基准C30\C30基准72.xls,C30,0.36,R100,100,1.0,1.805,0.024580664753777997,25.0249,20.777,4.247899999999998,0.0258,-2.7373,30.0,1e-05,point
C30_wb0p36_R100,data\thermal_stress\raw\温度应力\C30温度应力\C30\基准C30\C30基准72.xls,C30,0.36,R100,100,1.0,1.9117,0.02603371568409828,25.2436,20.777,4.4666,0.0269,-3.1926,30.0,1e-05,point
C30_wb0p36_R100,data\thermal_stress\raw\温度应力\C30温度应力\C30\基准C30\C30基准72.xls,C30,0.36,R100,100,1.0,1.9917,0.027123163429418083,25.4763,20.777,4.699299999999997,0.0275,-3.1926,30.0,1e-05,point
C30_wb0p36_R100,data\thermal_stress\raw\温度应力\C30温度应力\C30\基准C30\C30基准72.xls,C30,0.36,R100,100,1.0,2.0984,0.028576214359738363,25.7178,20.777,4.940799999999999,0.0286,-3.7831,30.0,1e-05,point
C30_wb0p36_R100,data\thermal_stress\raw\温度应力\C30温度应力\C30\基准C30\C30基准72.xls,C30,0.36,R100,100,1.0,2.1784,0.029665662105058166,25.9104,20.777,5.133399999999998,0.0287,-3.7831,30.0,1e-05,point
C30_wb0p36_R100,data\thermal_stress\raw\温度应力\C30温度应力\C30\基准C30\C30基准72.xls,C30,0.36,R100,100,1.0,2.285,0.031117351225696803,26.1326,20.777,5.355599999999999,0.0305,-4.4515,30.0,1e-05,point
C30_wb0p36_R100,data\thermal_stress\raw\温度应力\C30温度应力\C30\基准C30\C30基准72.xls,C30,0.36,R100,100,1.0,2.365,0.0322067989710166,26.3229,20.777,5.5459,0.0308,-4.4515,30.0,1e-05,point
C30_wb0p36_R100,data\thermal_stress\raw\温度应力\C30温度应力\C30\基准C30\C30基准72.xls,C30,0.36,R100,100,1.0,2.4717,0.033659849901336886,26.5185,20.777,5.7414999999999985,0.0317,-5.1383,30.0,1e-05,point
C30_wb0p36_R100,data\thermal_stress\raw\温度应力\C30温度应力\C30\基准C30\C30基准72.xls,C30,0.36,R100,100,1.0,2.5517,0.034749297646656685,26.6978,20.777,5.9208,0.0315,-5.1383,30.0,1e-05,point
C30_wb0p36_R100,data\thermal_stress\raw\温度应力\C30温度应力\C30\基准C30\C30基准72.xls,C30,0.36,R100,100,1.0,2.6317,0.035838745391976484,26.8838,20.777,6.1068,0.0336,-6.3726,30.0,1e-05,point
C30_wb0p36_R100,data\thermal_stress\raw\温度应力\C30温度应力\C30\基准C30\C30基准72.xls,C30,0.36,R100,100,1.0,2.7384,0.03729179632229677,27.0356,20.777,6.258599999999998,0.0346,-6.4245,30.0,1e-05,point
C30_wb0p36_R100,data\thermal_stress\raw\温度应力\C30温度应力\C30\基准C30\C30基准72.xls,C30,0.36,R100,100,1.0,2.8184,0.038381244067616574,27.2517,20.777,6.474699999999999,0.0353,-6.7251,30.0,1e-05,point
C30_wb0p36_R100,data\thermal_stress\raw\温度应力\C30温度应力\C30\基准C30\C30基准72.xls,C30,0.36,R100,100,1.0,2.925,0.039832933188255204,27.4347,20.777,6.657699999999998,0.0373,-6.373,30.0,1e-05,point
C30_wb0p36_R100,data\thermal_stress\raw\温度应力\C30温度应力\C30\基准C30\C30基准72.xls,C30,0.36,R100,100,1.0,3.005,0.040922380933575,27.6127,20.777,6.835699999999999,0.0367,-6.7159,30.0,1e-05,point
C30_wb0p36_R100,data\thermal_stress\raw\温度应力\C30温度应力\C30\基准C30\C30基准72.xls,C30,0.36,R100,100,1.0,3.1117,0.04237543186389529,27.8099,20.777,7.032899999999998,0.0382,-6.7159,30.0,1e-05,point
C30_wb0p36_R100,data\thermal_stress\raw\温度应力\C30温度应力\C30\基准C30\C30基准72.xls,C30,0.36,R100,100,1.0,3.1917,0.04346487960921509,27.9809,20.777,7.203899999999997,0.0385,-6.9412,30.0,1e-05,point
C30_wb0p36_R100,data\thermal_stress\raw\温度应力\C30温度应力\C30\基准C30\C30基准72.xls,C30,0.36,R100,100,1.0,3.2984,0.044917930539535376,28.1735,20.777,7.3965,0.0397,-6.9412,30.0,1e-05,point
C30_wb0p36_R100,data\thermal_stress\raw\温度应力\C30温度应力\C30\基准C30\C30基准72.xls,C30,0.36,R100,100,1.0,3.3784,0.046007378284855176,28.3365,20.777,7.5595,0.0401,-7.2156,30.0,1e-05,point
C30_wb0p36_R100,data\thermal_stress\raw\温度应力\C30温度应力\C30\基准C30\C30基准72.xls,C30,0.36,R100,100,1.0,3.4584,0.047096826030174975,28.4942,20.777,7.717199999999998,0.0414,-7.2156,30.0,1e-05,point
C30_wb0p36_R100,data\thermal_stress\raw\温度应力\C30温度应力\C30\基准C30\C30基准72.xls,C30,0.36,R100,100,1.0,3.565,0.048548515150813605,28.6647,20.777,7.887699999999999,0.0423,-7.4427,30.0,1e-05,point
C30_wb0p36_R100,data\thermal_stress\raw\温度应力\C30温度应力\C30\基准C30\C30基准72.xls,C30,0.36,R100,100,1.0,3.645,0.04963796289613341,28.8123,20.777,8.0353,0.0427,-7.4427,30.0,1e-05,point
C30_wb0p36_R100,data\thermal_stress\raw\温度应力\C30温度应力\C30\基准C30\C30基准72.xls,C30,0.36,R100,100,1.0,3.7517,0.051091013826453695,29.0132,20.777,8.2362,0.0445,-7.7941,30.0,1e-05,point
C30_wb0p36_R100,data\thermal_stress\raw\温度应力\C30温度应力\C30\基准C30\C30基准72.xls,C30,0.36,R100,100,1.0,3.8317,0.052180461571773494,29.1416,20.777,8.3646,0.0446,-7.7941,30.0,1e-05,point
C30_wb0p36_R100,data\thermal_stress\raw\温度应力\C30温度应力\C30\基准C30\C30基准72.xls,C30,0.36,R100,100,1.0,3.9384,0.05363351250209378,29.3674,20.777,8.590399999999999,0.0455,-8.1888,30.0,1e-05,point
C30_wb0p36_R100,data\thermal_stress\raw\温度应力\C30温度应力\C30\基准C30\C30基准72.xls,C30,0.36,R100,100,1.0,4.0184,0.05472296024741358,29.5197,20.777,8.7427,0.0465,-8.1888,30.0,1e-05,point
C30_wb0p36_R100,data\thermal_stress\raw\温度应力\C30温度应力\C30\基准C30\C30基准72.xls,C30,0.36,R100,100,1.0,4.125,0.056174649368052214,29.6611,20.777,8.8841,0.0476,-8.5355,30.0,1e-05,point
C30_wb0p36_R100,data\thermal_stress\raw\温度应力\C30温度应力\C30\基准C30\C30基准72.xls,C30,0.36,R100,100,1.0,4.205,0.05726409711337201,29.8174,20.777,9.040399999999998,0.0499,-8.3392,30.0,1e-05,point
C30_wb0p36_R100,data\thermal_stress\raw\温度应力\C30温度应力\C30\基准C30\C30基准72.xls,C30,0.36,R100,100,1.0,4.3117,0.0587171480436923,30.0294,20.777,9.252399999999998,0.0488,-8.7606,30.0,1e-05,point
C30_wb0p36_R100,data\thermal_stress\raw\温度应力\C30温度应力\C30\基准C30\C30基准72.xls,C30,0.36,R100,100,1.0,4.3917,0.0598065957890121,30.1562,20.777,9.379199999999997,0.0516,-8.8849,30.0,1e-05,point
C30_wb0p36_R100,data\thermal_stress\raw\温度应力\C30温度应力\C30\基准C30\C30基准72.xls,C30,0.36,R100,100,1.0,4.4717,0.0608960435343319,30.268,20.777,9.491,0.0496,-8.9583,30.0,1e-05,point
C30_wb0p36_R100,data\thermal_stress\raw\温度应力\C30温度应力\C30\基准C30\C30基准72.xls,C30,0.36,R100,100,1.0,4.5784,0.062349094464652186,30.4509,20.777,9.6739,0.052,-9.1551,30.0,1e-05,point
C30_wb0p36_R100,data\thermal_stress\raw\温度应力\C30温度应力\C30\基准C30\C30基准72.xls,C30,0.36,R100,100,1.0,4.6584,0.06343854220997198,30.5537,20.777,9.776699999999998,0.0525,-9.1551,30.0,1e-05,point
C30_wb0p36_R100,data\thermal_stress\raw\温度应力\C30温度应力\C30\基准C30\C30基准72.xls,C30,0.36,R100,100,1.0,4.765,0.06489023133061061,30.7475,20.777,9.970499999999998,0.0539,-9.2218,30.0,1e-05,point
C30_wb0p36_R100,data\thermal_stress\raw\温度应力\C30温度应力\C30\基准C30\C30基准72.xls,C30,0.36,R100,100,1.0,4.845,0.06597967907593041,30.8858,20.777,10.108799999999999,0.0544,-9.2218,30.0,1e-05,point
C30_wb0p36_R100,data\thermal_stress\raw\温度应力\C30温度应力\C30\基准C30\C30基准72.xls,C30,0.36,R100,100,1.0,4.9517,0.06743273000625069,31.0211,20.777,10.2441,0.0584,-9.396,30.0,1e-05,point
C30_wb0p36_R100,data\thermal_stress\raw\温度应力\C30温度应力\C30\基准C30\C30基准72.xls,C30,0.36,R100,100,1.0,5.0317,0.0685221777515705,31.137,20.777,10.36,0.0582,-9.396,30.0,1e-05,point
C30_wb0p36_R100,data\thermal_stress\raw\温度应力\C30温度应力\C30\基准C30\C30基准72.xls,C30,0.36,R100,100,1.0,5.1384,0.06997522868189078,31.2966,20.777,10.5196,0.0569,-9.6595,30.0,1e-05,point
C30_wb0p36_R100,data\thermal_stress\raw\温度应力\C30温度应力\C30\基准C30\C30基准72.xls,C30,0.36,R100,100,1.0,5.2184,0.07106467642721058,31.3907,20.777,10.613699999999998,0.0617,-9.6638,30.0,1e-05,point
C30_wb0p36_R100,data\thermal_stress\raw\温度应力\C30温度应力\C30\基准C30\C30基准72.xls,C30,0.36,R100,100,1.0,5.2984,0.07215412417253039,31.504,20.777,10.727,0.0625,-9.6638,30.0,1e-05,point
C30_wb0p36_R100,data\thermal_stress\raw\温度应力\C30温度应力\C30\基准C30\C30基准72.xls,C30,0.36,R100,100,1.0,5.405,0.07360581329316902,31.6811,20.777,10.9041,0.0608,-9.7741,30.0,1e-05,point
C30_wb0p36_R100,data\thermal_stress\raw\温度应力\C30温度应力\C30\基准C30\C30基准72.xls,C30,0.36,R100,100,1.0,5.485,0.07469526103848882,31.7598,20.777,10.982799999999997,0.0621,-9.7741,30.0,1e-05,point
C30_wb0p36_R100,data\thermal_stress\raw\温度应力\C30温度应力\C30\基准C30\C30基准72.xls,C30,0.36,R100,100,1.0,5.5917,0.07614831196880911,31.9195,20.777,11.142499999999998,0.063,-9.8458,30.0,1e-05,point
C30_wb0p36_R100,data\thermal_stress\raw\温度应力\C30温度应力\C30\基准C30\C30基准72.xls,C30,0.36,R100,100,1.0,5.6717,0.07723775971412891,32.0173,20.777,11.240299999999998,0.0669,-9.7235,30.0,1e-05,point
C30_wb0p36_R100,data\thermal_stress\raw\温度应力\C30温度应力\C30\基准C30\C30基准72.xls,C30,0.36,R100,100,1.0,5.7784,0.07869081064444919,32.1473,20.777,11.3703,0.0636,-9.858,30.0,1e-05,point
C30_wb0p36_R100,data\thermal_stress\raw\温度应力\C30温度应力\C30\基准C30\C30基准72.xls,C30,0.36,R100,100,1.0,5.8584,0.07978025838976899,32.2315,20.777,11.454499999999996,0.0682,-9.858,30.0,1e-05,point
C30_wb0p36_R100,data\thermal_stress\raw\温度应力\C30温度应力\C30\基准C30\C30基准72.xls,C30,0.36,R100,100,1.0,5.965,0.08123194751040762,32.3843,20.777,11.607300000000002,0.0677,-10.1318,30.0,1e-05,point
C30_wb0p36_R100,data\thermal_stress\raw\温度应力\C30温度应力\C30\基准C30\C30基准72.xls,C30,0.36,R100,100,1.0,6.045,0.08232139525572742,32.4898,20.777,11.712800000000001,0.0717,-10.232,30.0,1e-05,point
C30_wb0p36_R100,data\thermal_stress\raw\温度应力\C30温度应力\C30\基准C30\C30基准72.xls,C30,0.36,R100,100,1.0,6.125,0.08341084300104723,32.5821,20.777,11.805099999999996,0.0712,-10.232,30.0,1e-05,point
C30_wb0p36_R100,data\thermal_stress\raw\温度应力\C30温度应力\C30\基准C30\C30基准72.xls,C30,0.36,R100,100,1.0,6.2317,0.0848638939313675,32.724,20.777,11.946999999999996,0.0742,-10.4271,30.0,1e-05,point
C30_wb0p36_R100,data\thermal_stress\raw\温度应力\C30温度应力\C30\基准C30\C30基准72.xls,C30,0.36,R100,100,1.0,6.3117,0.0859533416766873,32.832,20.777,12.055,0.0745,-10.4271,30.0,1e-05,point
C30_wb0p36_R100,data\thermal_stress\raw\温度应力\C30温度应力\C30\基准C30\C30基准72.xls,C30,0.36,R100,100,1.0,6.4184,0.0874063926070076,32.9876,20.777,12.2106,0.0731,-10.5163,30.0,1e-05,point
C30_wb0p36_R100,data\thermal_stress\raw\温度应力\C30温度应力\C30\基准C30\C30基准72.xls,C30,0.36,R100,100,1.0,6.4984,0.0884958403523274,33.062,20.777,12.284999999999997,0.0753,-10.5163,30.0,1e-05,point
C30_wb0p36_R100,data\thermal_stress\raw\温度应力\C30温度应力\C30\基准C30\C30基准72.xls,C30,0.36,R100,100,1.0,6.605,0.08994752947296604,33.205,20.777,12.427999999999997,0.0762,-10.5163,30.0,1e-05,point
C30_wb0p36_R100,data\thermal_stress\raw\温度应力\C30温度应力\C30\基准C30\C30基准72.xls,C30,0.36,R100,100,1.0,6.685,0.09103697721828583,33.3135,20.777,12.536499999999997,0.0794,-10.4296,30.0,1e-05,point
C30_wb0p36_R100,data\thermal_stress\raw\温度应力\C30温度应力\C30\基准C30\C30基准72.xls,C30,0.36,R100,100,1.0,6.7917,0.0924900281486061,33.4543,20.777,12.677300000000002,0.0806,-10.4296,30.0,1e-05,point
C30_wb0p36_R100,data\thermal_stress\raw\温度应力\C30温度应力\C30\基准C30\C30基准72.xls,C30,0.36,R100,100,1.0,6.8717,0.09357947589392591,33.5516,20.777,12.7746,0.0794,-10.5007,30.0,1e-05,point
