Repository: patiencenice/Predictive-cracking-model

# Predictive-cracking-model
d:\cursor\SteelFiberCrackPredictor\

File: SteelFiberCrackPredictor/data/thermal_stress/c30_thermal_stress_training_point.csv (part 5 of 35)
sample_id,source_file,strength_grade,w_b_ratio,restraint_code,restraint_percent,restraint_factor_R,time_h,time_h_norm,specimen_temperature_c,T_reference,delta_T_point,axial_stress_mpa,deformation_um,cube_strength_mpa,thermal_expansion_alpha,granularity
C30_wb0p36_R100,data\thermal_stress\raw\温度应力\C30温度应力\C30\基准C30\C30基准72.xls,C30,0.36,R100,100,1.0,6.9517,0.09466892363924571,33.6624,20.777,12.885399999999997,0.0829,-10.547,30.0,1e-05,point
C30_wb0p36_R100,data\thermal_stress\raw\温度应力\C30温度应力\C30\基准C30\C30基准72.xls,C30,0.36,R100,100,1.0,7.0584,0.09612197456956599,33.8308,20.777,13.053800000000003,0.0802,-10.6864,30.0,1e-05,point
C30_wb0p36_R100,data\thermal_stress\raw\温度应力\C30温度应力\C30\基准C30\C30基准72.xls,C30,0.36,R100,100,1.0,7.1384,0.09721142231488579,33.9001,20.777,13.1231,0.0852,-10.6864,30.0,1e-05,point
C30_wb0p36_R100,data\thermal_stress\raw\温度应力\C30温度应力\C30\基准C30\C30基准72.xls,C30,0.36,R100,100,1.0,7.245,0.09866311143552443,34.0705,20.777,13.293500000000002,0.0823,-10.6864,30.0,1e-05,point
C30_wb0p36_R100,data\thermal_stress\raw\温度应力\C30温度应力\C30\基准C30\C30基准72.xls,C30,0.36,R100,100,1.0,7.325,0.09975255918084423,34.1388,20.777,13.361800000000002,0.0886,-10.8694,30.0,1e-05,point
C30_wb0p36_R100,data\thermal_stress\raw\温度应力\C30温度应力\C30\基准C30\C30基准72.xls,C30,0.36,R100,100,1.0,7.4317,0.10120561011116452,34.2778,20.777,13.500799999999998,0.089,-10.9202,30.0,1e-05,point
C30_wb0p36_R100,data\thermal_stress\raw\温度应力\C30温度应力\C30\基准C30\C30基准72.xls,C30,0.36,R100,100,1.0,7.5117,0.10229505785648432,34.3908,20.777,13.613799999999998,0.0855,-11.0569,30.0,1e-05,point
C30_wb0p36_R100,data\thermal_stress\raw\温度应力\C30温度应力\C30\基准C30\C30基准72.xls,C30,0.36,R100,100,1.0,7.6184,0.1037481087868046,34.4983,20.777,13.7213,0.0873,-11.0569,30.0,1e-05,point
C30_wb0p36_R100,data\thermal_stress\raw\温度应力\C30温度应力\C30\基准C30\C30基准72.xls,C30,0.36,R100,100,1.0,7.6984,0.1048375565321244,34.5708,20.777,13.793799999999997,0.0879,-11.1136,30.0,1e-05,point
C30_wb0p36_R100,data\thermal_stress\raw\温度应力\C30温度应力\C30\基准C30\C30基准72.xls,C30,0.36,R100,100,1.0,7.7784,0.10592700427744421,34.6327,20.777,13.855699999999999,0.089,-11.1136,30.0,1e-05,point
C30_wb0p36_R100,data\thermal_stress\raw\温度应力\C30温度应力\C30\基准C30\C30基准72.xls,C30,0.36,R100,100,1.0,7.885,0.10737869339808283,34.7195,20.777,13.942499999999995,0.0899,-11.1136,30.0,1e-05,point
C30_wb0p36_R100,data\thermal_stress\raw\温度应力\C30温度应力\C30\基准C30\C30基准72.xls,C30,0.36,R100,100,1.0,7.965,0.10846814114340263,34.7481,20.777,13.9711,0.0896,-11.2656,30.0,1e-05,point
C30_wb0p36_R100,data\thermal_stress\raw\温度应力\C30温度应力\C30\基准C30\C30基准72.xls,C30,0.36,R100,100,1.0,8.0717,0.10992119207372292,34.8198,20.777,14.0428,0.0906,-11.2656,30.0,1e-05,point
C30_wb0p36_R100,data\thermal_stress\raw\温度应力\C30温度应力\C30\基准C30\C30基准72.xls,C30,0.36,R100,100,1.0,8.1517,0.11101063981904272,34.837,20.777,14.060000000000002,0.0918,-11.2656,30.0,1e-05,point
C30_wb0p36_R100,data\thermal_stress\raw\温度应力\C30温度应力\C30\基准C30\C30基准72.xls,C30,0.36,R100,100,1.0,8.2584,0.11246369074936301,34.8804,20.777,14.1034,0.0926,-11.2656,30.0,1e-05,point
C30_wb0p36_R100,data\thermal_stress\raw\温度应力\C30温度应力\C30\基准C30\C30基准72.xls,C30,0.36,R100,100,1.0,8.3384,0.1135531384946828,34.9126,20.777,14.135599999999997,0.093,-11.2656,30.0,1e-05,point
C30_wb0p36_R100,data\thermal_stress\raw\温度应力\C30温度应力\C30\基准C30\C30基准72.xls,C30,0.36,R100,100,1.0,8.445,0.11500482761532144,34.9111,20.777,14.134099999999997,0.0963,-11.4259,30.0,1e-05,point
C30_wb0p36_R100,data\thermal_stress\raw\温度应力\C30温度应力\C30\基准C30\C30基准72.xls,C30,0.36,R100,100,1.0,8.525,0.11609427536064125,34.9222,20.777,14.145199999999996,0.0957,-11.4259,30.0,1e-05,point
C30_wb0p36_R100,data\thermal_stress\raw\温度应力\C30温度应力\C30\基准C30\C30基准72.xls,C30,0.36,R100,100,1.0,8.6317,0.11754732629096153,34.9857,20.777,14.2087,0.0911,-11.5756,30.0,1e-05,point
C30_wb0p36_R100,data\thermal_stress\raw\温度应力\C30温度应力\C30\基准C30\C30基准72.xls,C30,0.36,R100,100,1.0,8.7117,0.11863677403628133,35.0271,20.777,14.250099999999996,0.0929,-11.5756,30.0,1e-05,point
C30_wb0p36_R100,data\thermal_stress\raw\温度应力\C30温度应力\C30\基准C30\C30基准72.xls,C30,0.36,R100,100,1.0,8.7917,0.11972622178160112,35.0187,20.777,14.241700000000002,0.0913,-11.7216,30.0,1e-05,point
C30_wb0p36_R100,data\thermal_stress\raw\温度应力\C30温度应力\C30\基准C30\C30基准72.xls,C30,0.36,R100,100,1.0,8.8984,0.12117927271192142,35.053,20.777,14.275999999999996,0.0919,-11.7216,30.0,1e-05,point
C30_wb0p36_R100,data\thermal_stress\raw\温度应力\C30温度应力\C30\基准C30\C30基准72.xls,C30,0.36,R100,100,1.0,8.9784,0.12226872045724121,35.0725,20.777,14.295499999999997,0.092,-11.7216,30.0,1e-05,point
C30_wb0p36_R100,data\thermal_stress\raw\温度应力\C30温度应力\C30\基准C30\C30基准72.xls,C30,0.36,R100,100,1.0,9.085,0.12372040957787986,35.0705,20.777,14.293500000000002,0.092,-11.8437,30.0,1e-05,point
C30_wb0p36_R100,data\thermal_stress\raw\温度应力\C30温度应力\C30\基准C30\C30基准72.xls,C30,0.36,R100,100,1.0,9.165,0.12480985732319963,35.1253,20.777,14.348300000000002,0.0922,-11.8437,30.0,1e-05,point
C30_wb0p36_R100,data\thermal_stress\raw\温度应力\C30温度应力\C30\基准C30\C30基准72.xls,C30,0.36,R100,100,1.0,9.2717,0.1262629082535199,35.1408,20.777,14.363799999999998,0.0917,-11.9588,30.0,1e-05,point
C30_wb0p36_R100,data\thermal_stress\raw\温度应力\C30温度应力\C30\基准C30\C30基准72.xls,C30,0.36,R100,100,1.0,9.3517,0.1273523559988397,35.1443,20.777,14.3673,0.0906,-11.9588,30.0,1e-05,point
C30_wb0p36_R100,data\thermal_stress\raw\温度应力\C30温度应力\C30\基准C30\C30基准72.xls,C30,0.36,R100,100,1.0,9.4584,0.12880540692916,35.1905,20.777,14.413499999999999,0.0905,-12.079,30.0,1e-05,point
C30_wb0p36_R100,data\thermal_stress\raw\温度应力\C30温度应力\C30\基准C30\C30基准72.xls,C30,0.36,R100,100,1.0,9.5384,0.1298948546744798,35.1821,20.777,14.405099999999997,0.0916,-12.079,30.0,1e-05,point
C30_wb0p36_R100,data\thermal_stress\raw\温度应力\C30温度应力\C30\基准C30\C30基准72.xls,C30,0.36,R100,100,1.0,9.6184,0.1309843024197996,35.1947,20.777,14.417699999999996,0.0907,-12.079,30.0,1e-05,point
C30_wb0p36_R100,data\thermal_stress\raw\温度应力\C30温度应力\C30\基准C30\C30基准72.xls,C30,0.36,R100,100,1.0,9.725,0.13243599154043825,35.2381,20.777,14.461100000000002,0.0895,-12.1635,30.0,1e-05,point
C30_wb0p36_R100,data\thermal_stress\raw\温度应力\C30温度应力\C30\基准C30\C30基准72.xls,C30,0.36,R100,100,1.0,9.805,0.13352543928575805,35.2313,20.777,14.454299999999996,0.09,-12.1635,30.0,1e-05,point
C30_wb0p36_R100,data\thermal_stress\raw\温度应力\C30温度应力\C30\基准C30\C30基准72.xls,C30,0.36,R100,100,1.0,9.9117,0.13497849021607833,35.2463,20.777,14.469299999999997,0.0858,-12.4811,30.0,1e-05,point
C30_wb0p36_R100,data\thermal_stress\raw\温度应力\C30温度应力\C30\基准C30\C30基准72.xls,C30,0.36,R100,100,1.0,9.9917,0.13606793796139813,35.2734,20.777,14.496400000000001,0.0862,-12.4811,30.0,1e-05,point
C30_wb0p36_R100,data\thermal_stress\raw\温度应力\C30温度应力\C30\基准C30\C30基准72.xls,C30,0.36,R100,100,1.0,10.0984,0.1375209888917184,35.2926,20.777,14.5156,0.087,-12.4811,30.0,1e-05,point
C30_wb0p36_R100,data\thermal_stress\raw\温度应力\C30温度应力\C30\基准C30\C30基准72.xls,C30,0.36,R100,100,1.0,10.1784,0.1386104366370382,35.3142,20.777,14.537199999999999,0.0915,-12.4136,30.0,1e-05,point
C30_wb0p36_R100,data\thermal_stress\raw\温度应力\C30温度应力\C30\基准C30\C30基准72.xls,C30,0.36,R100,100,1.0,10.285,0.14006212575767685,35.3787,20.777,14.601700000000001,0.0858,-12.5943,30.0,1e-05,point
C30_wb0p36_R100,data\thermal_stress\raw\温度应力\C30温度应力\C30\基准C30\C30基准72.xls,C30,0.36,R100,100,1.0,10.365,0.14115157350299665,35.3077,20.777,14.530699999999996,0.0919,-13.0587,30.0,1e-05,point
C30_wb0p36_R100,data\thermal_stress\raw\温度应力\C30温度应力\C30\基准C30\C30基准72.xls,C30,0.36,R100,100,1.0,10.445,0.14224102124831645,35.3417,20.777,14.564700000000002,0.0905,-13.0587,30.0,1e-05,point
C30_wb0p36_R100,data\thermal_stress\raw\温度应力\C30温度应力\C30\基准C30\C30基准72.xls,C30,0.36,R100,100,1.0,10.5517,0.14369407217863675,35.3569,20.777,14.579900000000002,0.0838,-13.3189,30.0,1e-05,point
C30_wb0p36_R100,data\thermal_stress\raw\温度应力\C30温度应力\C30\基准C30\C30基准72.xls,C30,0.36,R100,100,1.0,10.6317,0.14478351992395655,35.363,20.777,14.585999999999999,0.0842,-13.3189,30.0,1e-05,point
C30_wb0p36_R100,data\thermal_stress\raw\温度应力\C30温度应力\C30\基准C30\C30基准72.xls,C30,0.36,R100,100,1.0,10.7384,0.14623657085427683,35.4021,20.777,14.625099999999996,0.0823,-13.9716,30.0,1e-05,point
C30_wb0p36_R100,data\thermal_stress\raw\温度应力\C30温度应力\C30\基准C30\C30基准72.xls,C30,0.36,R100,100,1.0,10.8184,0.14732601859959663,35.377,20.777,14.600000000000001,0.0887,-13.4783,30.0,1e-05,point
C30_wb0p36_R100,data\thermal_stress\raw\温度应力\C30温度应力\C30\基准C30\C30基准72.xls,C30,0.36,R100,100,1.0,10.925,0.14877770772023527,35.4527,20.777,14.675699999999999,0.0823,-13.391,30.0,1e-05,point
C30_wb0p36_R100,data\thermal_stress\raw\温度应力\C30温度应力\C30\基准C30\C30基准72.xls,C30,0.36,R100,100,1.0,11.005,0.14986715546555507,35.4138,20.777,14.636800000000001,0.0881,-14.1271,30.0,1e-05,point
C30_wb0p36_R100,data\thermal_stress\raw\温度应力\C30温度应力\C30\基准C30\C30基准72.xls,C30,0.36,R100,100,1.0,11.1117,0.15132020639587535,35.444,20.777,14.667000000000002,0.0881,-14.1271,30.0,1e-05,point
C30_wb0p36_R100,data\thermal_stress\raw\温度应力\C30温度应力\C30\基准C30\C30基准72.xls,C30,0.36,R100,100,1.0,11.1917,0.15240965414119514,35.4666,20.777,14.689599999999999,0.0797,-14.4505,30.0,1e-05,point
C30_wb0p36_R100,data\thermal_stress\raw\温度应力\C30温度应力\C30\基准C30\C30基准72.xls,C30,0.36,R100,100,1.0,11.2717,0.15349910188651492,35.4589,20.777,14.681899999999999,0.0871,-14.5839,30.0,1e-05,point
C30_wb0p36_R100,data\thermal_stress\raw\温度应力\C30温度应力\C30\基准C30\C30基准72.xls,C30,0.36,R100,100,1.0,11.3784,0.15495215281683522,35.5054,20.777,14.7284,0.0774,-14.7752,30.0,1e-05,point
C30_wb0p36_R100,data\thermal_stress\raw\温度应力\C30温度应力\C30\基准C30\C30基准72.xls,C30,0.36,R100,100,1.0,11.4584,0.15604160056215502,35.4945,20.777,14.717500000000001,0.0838,-14.7752,30.0,1e-05,point
C30_wb0p36_R100,data\thermal_stress\raw\温度应力\C30温度应力\C30\基准C30\C30基准72.xls,C30,0.36,R100,100,1.0,11.565,0.15749328968279366,35.5283,20.777,14.7513,0.0844,-14.7752,30.0,1e-05,point
C30_wb0p36_R100,data\thermal_stress\raw\温度应力\C30温度应力\C30\基准C30\C30基准72.xls,C30,0.36,R100,100,1.0,11.645,0.15858273742811346,35.543,20.777,14.765999999999998,0.0794,-14.9559,30.0,1e-05,point
C30_wb0p36_R100,data\thermal_stress\raw\温度应力\C30温度应力\C30\基准C30\C30基准72.xls,C30,0.36,R100,100,1.0,11.7517,0.16003578835843374,35.5559,20.777,14.7789,0.0869,-14.9559,30.0,1e-05,point
C30_wb0p36_R100,data\thermal_stress\raw\温度应力\C30温度应力\C30\基准C30\C30基准72.xls,C30,0.36,R100,100,1.0,11.8317,0.16112523610375354,35.5865,20.777,14.8095,0.0806,-15.0472,30.0,1e-05,point
C30_wb0p36_R100,data\thermal_stress\raw\温度应力\C30温度应力\C30\基准C30\C30基准72.xls,C30,0.36,R100,100,1.0,11.9384,0.16257828703407382,35.579,20.777,14.802,0.08,-15.0472,30.0,1e-05,point
C30_wb0p36_R100,data\thermal_stress\raw\温度应力\C30温度应力\C30\基准C30\C30基准72.xls,C30,0.36,R100,100,1.0,12.0184,0.16366773477939361,35.5722,20.777,14.795200000000001,0.0807,-15.0472,30.0,1e-05,point
C30_wb0p36_R100,data\thermal_stress\raw\温度应力\C30温度应力\C30\基准C30\C30基准72.xls,C30,0.36,R100,100,1.0,12.0984,0.1647571825247134,35.583,20.777,14.805999999999997,0.0778,-15.2031,30.0,1e-05,point
C30_wb0p36_R100,data\thermal_stress\raw\温度应力\C30温度应力\C30\基准C30\C30基准72.xls,C30,0.36,R100,100,1.0,12.205,0.16620887164535206,35.5585,20.777,14.781500000000001,0.0827,-15.0847,30.0,1e-05,point
C30_wb0p36_R100,data\thermal_stress\raw\温度应力\C30温度应力\C30\基准C30\C30基准72.xls,C30,0.36,R100,100,1.0,12.285,0.16729831939067186,35.5666,20.777,14.7896,0.0738,-15.3195,30.0,1e-05,point
C30_wb0p36_R100,data\thermal_stress\raw\温度应力\C30温度应力\C30\基准C30\C30基准72.xls,C30,0.36,R100,100,1.0,12.3917,0.16875137032099216,35.5355,20.777,14.758499999999998,0.081,-15.3195,30.0,1e-05,point
C30_wb0p36_R100,data\thermal_stress\raw\温度应力\C30温度应力\C30\基准C30\C30基准72.xls,C30,0.36,R100,100,1.0,12.4717,0.16984081806631196,35.5514,20.777,14.7744,0.0805,-15.3195,30.0,1e-05,point
C30_wb0p36_R100,data\thermal_stress\raw\温度应力\C30温度应力\C30\基准C30\C30基准72.xls,C30,0.36,R100,100,1.0,12.5784,0.17129386899663224,35.5535,20.777,14.776499999999999,0.0739,-15.4678,30.0,1e-05,point
C30_wb0p36_R100,data\thermal_stress\raw\温度应力\C30温度应力\C30\基准C30\C30基准72.xls,C30,0.36,R100,100,1.0,12.6584,0.17238331674195204,35.5397,20.777,14.762700000000002,0.0734,-15.4678,30.0,1e-05,point
C30_wb0p36_R100,data\thermal_stress\raw\温度应力\C30温度应力\C30\基准C30\C30基准72.xls,C30,0.36,R100,100,1.0,12.765,0.17383500586259068,35.537,20.777,14.759999999999998,0.074,-15.4678,30.0,1e-05,point
C30_wb0p36_R100,data\thermal_stress\raw\温度应力\C30温度应力\C30\基准C30\C30基准72.xls,C30,0.36,R100,100,1.0,12.845,0.17492445360791048,35.512,20.777,14.735,0.0741,-15.4678,30.0,1e-05,point
C30_wb0p36_R100,data\thermal_stress\raw\温度应力\C30温度应力\C30\基准C30\C30基准72.xls,C30,0.36,R100,100,1.0,12.9517,0.17637750453823076,35.5383,20.777,14.761299999999999,0.0735,-15.4678,30.0,1e-05,point
C30_wb0p36_R100,data\thermal_stress\raw\温度应力\C30温度应力\C30\基准C30\C30基准72.xls,C30,0.36,R100,100,1.0,13.0317,0.17746695228355056,35.5255,20.777,14.7485,0.0696,-15.5726,30.0,1e-05,point
C30_wb0p36_R100,data\thermal_stress\raw\温度应力\C30温度应力\C30\基准C30\C30基准72.xls,C30,0.36,R100,100,1.0,13.1117,0.17855640002887035,35.5045,20.777,14.7275,0.0699,-15.5726,30.0,1e-05,point
C30_wb0p36_R100,data\thermal_stress\raw\温度应力\C30温度应力\C30\基准C30\C30基准72.xls,C30,0.36,R100,100,1.0,13.2184,0.18000945095919063,35.489,20.777,14.711999999999996,0.0694,-15.5726,30.0,1e-05,point
C30_wb0p36_R100,data\thermal_stress\raw\温度应力\C30温度应力\C30\基准C30\C30基准72.xls,C30,0.36,R100,100,1.0,13.2984,0.18109889870451046,35.5005,20.777,14.723500000000001,0.0756,-15.5726,30.0,1e-05,point
C30_wb0p36_R100,data\thermal_stress\raw\温度应力\C30温度应力\C30\基准C30\C30基准72.xls,C30,0.36,R100,100,1.0,13.405,0.18255058782514905,35.449,20.777,14.671999999999997,0.0763,-15.5726,30.0,1e-05,point
C30_wb0p36_R100,data\thermal_stress\raw\温度应力\C30温度应力\C30\基准C30\C30基准72.xls,C30,0.36,R100,100,1.0,13.485,0.18364003557046887,35.5356,20.777,14.758600000000001,0.0693,-15.7325,30.0,1e-05,point
C30_wb0p36_R100,data\thermal_stress\raw\温度应力\C30温度应力\C30\基准C30\C30基准72.xls,C30,0.36,R100,100,1.0,13.5917,0.18509308650078915,35.4577,20.777,14.680700000000002,0.0769,-15.7325,30.0,1e-05,point
C30_wb0p36_R100,data\thermal_stress\raw\温度应力\C30温度应力\C30\基准C30\C30基准72.xls,C30,0.36,R100,100,1.0,13.6717,0.18618253424610895,35.4544,20.777,14.677399999999999,0.0702,-15.8998,30.0,1e-05,point
C30_wb0p36_R100,data\thermal_stress\raw\温度应力\C30温度应力\C30\基准C30\C30基准72.xls,C30,0.36,R100,100,1.0,13.7784,0.18763558517642923,35.4492,20.777,14.672199999999997,0.0702,-15.8998,30.0,1e-05,point
C30_wb0p36_R100,data\thermal_stress\raw\温度应力\C30温度应力\C30\基准C30\C30基准72.xls,C30,0.36,R100,100,1.0,13.8584,0.18872503292174903,35.4325,20.777,14.655499999999996,0.0698,-15.8998,30.0,1e-05,point
C30_wb0p36_R100,data\thermal_stress\raw\温度应力\C30温度应力\C30\基准C30\C30基准72.xls,C30,0.36,R100,100,1.0,13.9384,0.18981448066706882,35.4698,20.777,14.692799999999998,0.0699,-15.8998,30.0,1e-05,point
C30_wb0p36_R100,data\thermal_stress\raw\温度应力\C30温度应力\C30\基准C30\C30基准72.xls,C30,0.36,R100,100,1.0,14.045,0.19126616978770747,35.4364,20.777,14.659399999999998,0.0704,-15.8998,30.0,1e-05,point
C30_wb0p36_R100,data\thermal_stress\raw\温度应力\C30温度应力\C30\基准C30\C30基准72.xls,C30,0.36,R100,100,1.0,14.125,0.19235561753302727,35.4424,20.777,14.665399999999998,0.0702,-15.8998,30.0,1e-05,point
C30_wb0p36_R100,data\thermal_stress\raw\温度应力\C30温度应力\C30\基准C30\C30基准72.xls,C30,0.36,R100,100,1.0,14.2317,0.19380866846334754,35.4377,20.777,14.660699999999999,0.0652,-16.0164,30.0,1e-05,point
C30_wb0p36_R100,data\thermal_stress\raw\温度应力\C30温度应力\C30\基准C30\C30基准72.xls,C30,0.36,R100,100,1.0,14.3117,0.19489811620866737,35.4361,20.777,14.659100000000002,0.0722,-15.8871,30.0,1e-05,point
C30_wb0p36_R100,data\thermal_stress\raw\温度应力\C30温度应力\C30\基准C30\C30基准72.xls,C30,0.36,R100,100,1.0,14.4184,0.19635116713898765,35.4146,20.777,14.637599999999999,0.0658,-15.9253,30.0,1e-05,point
C30_wb0p36_R100,data\thermal_stress\raw\温度应力\C30温度应力\C30\基准C30\C30基准72.xls,C30,0.36,R100,100,1.0,14.4984,0.19744061488430745,35.4038,20.777,14.626799999999996,0.0743,-15.9253,30.0,1e-05,point
C30_wb0p36_R100,data\thermal_stress\raw\温度应力\C30温度应力\C30\基准C30\C30基准72.xls,C30,0.36,R100,100,1.0,14.605,0.1988923040049461,35.3894,20.777,14.612400000000001,0.0742,-15.9253,30.0,1e-05,point
C30_wb0p36_R100,data\thermal_stress\raw\温度应力\C30温度应力\C30\基准C30\C30基准72.xls,C30,0.36,R100,100,1.0,14.685,0.1999817517502659,35.4054,20.777,14.6284,0.0652,-16.1358,30.0,1e-05,point
C30_wb0p36_R100,data\thermal_stress\raw\温度应力\C30温度应力\C30\基准C30\C30基准72.xls,C30,0.36,R100,100,1.0,14.765,0.2010711994955857,35.3856,20.777,14.608599999999996,0.075,-15.896,30.0,1e-05,point
C30_wb0p36_R100,data\thermal_stress\raw\温度应力\C30温度应力\C30\基准C30\C30基准72.xls,C30,0.36,R100,100,1.0,14.8717,0.20252425042590597,35.3884,20.777,14.611399999999996,0.0752,-15.7999,30.0,1e-05,point
C30_wb0p36_R100,data\thermal_stress\raw\温度应力\C30温度应力\C30\基准C30\C30基准72.xls,C30,0.36,R100,100,1.0,14.9517,0.20361369817122577,35.3962,20.777,14.6192,0.0769,-15.9684,30.0,1e-05,point
C30_wb0p36_R100,data\thermal_stress\raw\温度应力\C30温度应力\C30\基准C30\C30基准72.xls,C30,0.36,R100,100,1.0,15.0584,0.20506674910154604,35.3686,20.777,14.5916,0.077,-15.9684,30.0,1e-05,point
C30_wb0p36_R100,data\thermal_stress\raw\温度应力\C30温度应力\C30\基准C30\C30基准72.xls,C30,0.36,R100,100,1.0,15.1384,0.20615619684686587,35.388,20.777,14.610999999999997,0.0669,-16.1158,30.0,1e-05,point
C30_wb0p36_R100,data\thermal_stress\raw\温度应力\C30温度应力\C30\基准C30\C30基准72.xls,C30,0.36,R100,100,1.0,15.245,0.20760788596750446,35.3732,20.777,14.596199999999996,0.0746,-16.5454,30.0,1e-05,point
C30_wb0p36_R100,data\thermal_stress\raw\温度应力\C30温度应力\C30\基准C30\C30基准72.xls,C30,0.36,R100,100,1.0,15.325,0.20869733371282426,35.3609,20.777,14.5839,0.0749,-16.478,30.0,1e-05,point
C30_wb0p36_R100,data\thermal_stress\raw\温度应力\C30温度应力\C30\基准C30\C30基准72.xls,C30,0.36,R100,100,1.0,15.4317,0.21015038464314456,35.3411,20.777,14.564099999999996,0.0674,-16.5611,30.0,1e-05,point
C30_wb0p36_R100,data\thermal_stress\raw\温度应力\C30温度应力\C30\基准C30\C30基准72.xls,C30,0.36,R100,100,1.0,15.5117,0.21123983238846436,35.3569,20.777,14.579900000000002,0.076,-16.5611,30.0,1e-05,point
C30_wb0p36_R100,data\thermal_stress\raw\温度应力\C30温度应力\C30\基准C30\C30基准72.xls,C30,0.36,R100,100,1.0,15.5917,0.21232928013378416,35.3417,20.777,14.564700000000002,0.0753,-16.5611,30.0,1e-05,point
C30_wb0p36_R100,data\thermal_stress\raw\温度应力\C30温度应力\C30\基准C30\C30基准72.xls,C30,0.36,R100,100,1.0,15.6984,0.21378233106410444,35.3605,20.777,14.5835,0.0757,-16.8026,30.0,1e-05,point
C30_wb0p36_R100,data\thermal_stress\raw\温度应力\C30温度应力\C30\基准C30\C30基准72.xls,C30,0.36,R100,100,1.0,15.7784,0.21487177880942424,35.3462,20.777,14.569200000000002,0.0753,-16.8026,30.0,1e-05,point
C30_wb0p36_R100,data\thermal_stress\raw\温度应力\C30温度应力\C30\基准C30\C30基准72.xls,C30,0.36,R100,100,1.0,15.885,0.21632346793006288,35.3566,20.777,14.5796,0.0661,-16.9534,30.0,1e-05,point
C30_wb0p36_R100,data\thermal_stress\raw\温度应力\C30温度应力\C30\基准C30\C30基准72.xls,C30,0.36,R100,100,1.0,15.965,0.21741291567538268,35.3294,20.777,14.552399999999999,0.0751,-16.9534,30.0,1e-05,point
C30_wb0p36_R100,data\thermal_stress\raw\温度应力\C30温度应力\C30\基准C30\C30基准72.xls,C30,0.36,R100,100,1.0,16.0717,0.21886596660570296,35.3518,20.777,14.574799999999996,0.0751,-16.9534,30.0,1e-05,point
C30_wb0p36_R100,data\thermal_stress\raw\温度应力\C30温度应力\C30\基准C30\C30基准72.xls,C30,0.36,R100,100,1.0,16.1517,0.21995541435102278,35.3597,20.777,14.582699999999996,0.0683,-17.0629,30.0,1e-05,point
C30_wb0p36_R100,data\thermal_stress\raw\温度应力\C30温度应力\C30\基准C30\C30基准72.xls,C30,0.36,R100,100,1.0,16.2584,0.2214084652813431,35.3238,20.777,14.546799999999998,0.0772,-16.9246,30.0,1e-05,point
C30_wb0p36_R100,data\thermal_stress\raw\温度应力\C30温度应力\C30\基准C30\C30基准72.xls,C30,0.36,R100,100,1.0,16.3384,0.22249791302666286,35.3236,20.777,14.546599999999998,0.0769,-16.9246,30.0,1e-05,point
C30_wb0p36_R100,data\thermal_stress\raw\温度应力\C30温度应力\C30\基准C30\C30基准72.xls,C30,0.36,R100,100,1.0,16.4184,0.22358736077198263,35.3433,20.777,14.566299999999998,0.0699,-17.0065,30.0,1e-05,point
C30_wb0p36_R100,data\thermal_stress\raw\温度应力\C30温度应力\C30\基准C30\C30基准72.xls,C30,0.36,R100,100,1.0,16.525,0.22503904989262127,35.3216,20.777,14.544599999999996,0.0704,-17.0065,30.0,1e-05,point
C30_wb0p36_R100,data\thermal_stress\raw\温度应力\C30温度应力\C30\基准C30\C30基准72.xls,C30,0.36,R100,100,1.0,16.605,0.2261284976379411,35.3116,20.777,14.534599999999998,0.0706,-17.0065,30.0,1e-05,point
C30_wb0p36_R100,data\thermal_stress\raw\温度应力\C30温度应力\C30\基准C30\C30基准72.xls,C30,0.36,R100,100,1.0,16.7117,0.22758154856826138,35.3002,20.777,14.523199999999996,0.0774,-17.0945,30.0,1e-05,point
C30_wb0p36_R100,data\thermal_stress\raw\温度应力\C30温度应力\C30\基准C30\C30基准72.xls,C30,0.36,R100,100,1.0,16.7917,0.22867099631358115,35.289,20.777,14.512,0.0782,-17.0945,30.0,1e-05,point
C30_wb0p36_R100,data\thermal_stress\raw\温度应力\C30温度应力\C30\基准C30\C30基准72.xls,C30,0.36,R100,100,1.0,16.8984,0.23012404724390143,35.2919,20.777,14.514899999999997,0.068,-17.244,30.0,1e-05,point
C30_wb0p36_R100,data\thermal_stress\raw\温度应力\C30温度应力\C30\基准C30\C30基准72.xls,C30,0.36,R100,100,1.0,16.9784,0.23121349498922125,35.2688,20.777,14.491799999999998,0.0762,-17.244,30.0,1e-05,point
C30_wb0p36_R100,data\thermal_stress\raw\温度应力\C30温度应力\C30\基准C30\C30基准72.xls,C30,0.36,R100,100,1.0,17.085,0.2326651841098599,35.2805,20.777,14.503500000000003,0.0683,-17.3612,30.0,1e-05,point
C30_wb0p36_R100,data\thermal_stress\raw\温度应力\C30温度应力\C30\基准C30\C30基准72.xls,C30,0.36,R100,100,1.0,17.165,0.23375463185517967,35.2827,20.777,14.505699999999997,0.0689,-17.3612,30.0,1e-05,point
C30_wb0p36_R100,data\thermal_stress\raw\温度应力\C30温度应力\C30\基准C30\C30基准72.xls,C30,0.36,R100,100,1.0,17.2717,0.23520768278549997,35.2682,20.777,14.4912,0.0693,-17.3612,30.0,1e-05,point
C30_wb0p36_R100,data\thermal_stress\raw\温度应力\C30温度应力\C30\基准C30\C30基准72.xls,C30,0.36,R100,100,1.0,17.3517,0.2362971305308198,35.2564,20.777,14.479399999999998,0.0689,-17.3612,30.0,1e-05,point
C30_wb0p36_R100,data\thermal_stress\raw\温度应力\C30温度应力\C30\基准C30\C30基准72.xls,C30,0.36,R100,100,1.0,17.4317,0.23738657827613957,35.2562,20.777,14.479199999999999,0.0687,-17.3612,30.0,1e-05,point
C30_wb0p36_R100,data\thermal_stress\raw\温度应力\C30温度应力\C30\基准C30\C30基准72.xls,C30,0.36,R100,100,1.0,17.5384,0.23883962920645985,35.2481,20.777,14.4711,0.0688,-17.3612,30.0,1e-05,point
C30_wb0p36_R100,data\thermal_stress\raw\温度应力\C30温度应力\C30\基准C30\C30基准72.xls,C30,0.36,R100,100,1.0,17.6184,0.23992907695177967,35.2585,20.777,14.481499999999997,0.0688,-17.3612,30.0,1e-05,point
C30_wb0p36_R100,data\thermal_stress\raw\温度应力\C30温度应力\C30\基准C30\C30基准72.xls,C30,0.36,R100,100,1.0,17.725,0.24138076607241832,35.226,20.777,14.448999999999998,0.0765,-17.673,30.0,1e-05,point
C30_wb0p36_R100,data\thermal_stress\raw\温度应力\C30温度应力\C30\基准C30\C30基准72.xls,C30,0.36,R100,100,1.0,17.805,0.2424702138177381,35.222,20.777,14.445,0.0769,-17.673,30.0,1e-05,point
C30_wb0p36_R100,data\thermal_stress\raw\温度应力\C30温度应力\C30\基准C30\C30基准72.xls,C30,0.36,R100,100,1.0,17.9117,0.24392326474805837,35.2218,20.777,14.4448,0.0686,-17.8012,30.0,1e-05,point
C30_wb0p36_R100,data\thermal_stress\raw\温度应力\C30温度应力\C30\基准C30\C30基准72.xls,C30,0.36,R100,100,1.0,17.9917,0.2450127124933782,35.2059,20.777,14.428899999999999,0.0688,-17.8012,30.0,1e-05,point
C30_wb0p36_R100,data\thermal_stress\raw\温度应力\C30温度应力\C30\基准C30\C30基准72.xls,C30,0.36,R100,100,1.0,18.0984,0.2464657634236985,35.2072,20.777,14.4302,0.0691,-17.8012,30.0,1e-05,point
C30_wb0p36_R100,data\thermal_stress\raw\温度应力\C30温度应力\C30\基准C30\C30基准72.xls,C30,0.36,R100,100,1.0,18.1784,0.24755521116901827,35.1843,20.777,14.4073,0.0749,-17.8012,30.0,1e-05,point
C30_wb0p36_R100,data\thermal_stress\raw\温度应力\C30温度应力\C30\基准C30\C30基准72.xls,C30,0.36,R100,100,1.0,18.2584,0.2486446589143381,35.1711,20.777,14.394100000000002,0.0771,-17.8012,30.0,1e-05,point
C30_wb0p36_R100,data\thermal_stress\raw\温度应力\C30温度应力\C30\基准C30\C30基准72.xls,C30,0.36,R100,100,1.0,18.365,0.25009634803497666,35.2039,20.777,14.426899999999996,0.0695,-17.9428,30.0,1e-05,point
C30_wb0p36_R100,data\thermal_stress\raw\温度应力\C30温度应力\C30\基准C30\C30基准72.xls,C30,0.36,R100,100,1.0,18.445,0.2511857957802965,35.1681,20.777,14.391100000000002,0.0692,-17.9428,30.0,1e-05,point
C30_wb0p36_R100,data\thermal_stress\raw\温度应力\C30温度应力\C30\基准C30\C30基准72.xls,C30,0.36,R100,100,1.0,18.5517,0.25263884671061676,35.1262,20.777,14.349199999999996,0.0757,-17.8114,30.0,1e-05,point
C30_wb0p36_R100,data\thermal_stress\raw\温度应力\C30温度应力\C30\基准C30\C30基准72.xls,C30,0.36,R100,100,1.0,18.6317,0.2537282944559366,35.1476,20.777,14.370599999999996,0.0686,-18.1385,30.0,1e-05,point
C30_wb0p36_R100,data\thermal_stress\raw\温度应力\C30温度应力\C30\基准C30\C30基准72.xls,C30,0.36,R100,100,1.0,18.7384,0.25518134538625686,35.1395,20.777,14.362499999999997,0.075,-17.9704,30.0,1e-05,point
C30_wb0p36_R100,data\thermal_stress\raw\温度应力\C30温度应力\C30\基准C30\C30基准72.xls,C30,0.36,R100,100,1.0,18.8184,0.2562707931315767,35.1065,20.777,14.329499999999996,0.0749,-17.9366,30.0,1e-05,point
C30_wb0p36_R100,data\thermal_stress\raw\温度应力\C30温度应力\C30\基准C30\C30基准72.xls,C30,0.36,R100,100,1.0,18.925,0.25772248225221533,35.11,20.777,14.332999999999998,0.0749,-18.4716,30.0,1e-05,point
C30_wb0p36_R100,data\thermal_stress\raw\温度应力\C30温度应力\C30\基准C30\C30基准72.xls,C30,0.36,R100,100,1.0,19.005,0.2588119299975351,35.1156,20.777,14.3386,0.076,-18.4716,30.0,1e-05,point
C30_wb0p36_R100,data\thermal_stress\raw\温度应力\C30温度应力\C30\基准C30\C30基准72.xls,C30,0.36,R100,100,1.0,19.085,0.25990137774285493,35.1151,20.777,14.338099999999997,0.0694,-18.5248,30.0,1e-05,point
C30_wb0p36_R100,data\thermal_stress\raw\温度应力\C30温度应力\C30\基准C30\C30基准72.xls,C30,0.36,R100,100,1.0,19.1917,0.2613544286731752,35.1021,20.777,14.325099999999999,0.076,-18.5248,30.0,1e-05,point
C30_wb0p36_R100,data\thermal_stress\raw\温度应力\C30温度应力\C30\基准C30\C30基准72.xls,C30,0.36,R100,100,1.0,19.2717,0.262443876418495,35.1117,20.777,14.334699999999998,0.0772,-18.5248,30.0,1e-05,point
C30_wb0p36_R100,data\thermal_stress\raw\温度应力\C30温度应力\C30\基准C30\C30基准72.xls,C30,0.36,R100,100,1.0,19.3784,0.26389692734881526,35.1529,20.777,14.375900000000001,0.0683,-19.5971,30.0,1e-05,point
C30_wb0p36_R100,data\thermal_stress\raw\温度应力\C30温度应力\C30\基准C30\C30基准72.xls,C30,0.36,R100,100,1.0,19.4584,0.2649863750941351,35.0933,20.777,14.316299999999998,0.0768,-19.5971,30.0,1e-05,point
C30_wb0p36_R100,data\thermal_stress\raw\温度应力\C30温度应力\C30\基准C30\C30基准72.xls,C30,0.36,R100,100,1.0,19.565,0.26643806421477373,35.131,20.777,14.354,0.0775,-19.5971,30.0,1e-05,point
C30_wb0p36_R100,data\thermal_stress\raw\温度应力\C30温度应力\C30\基准C30\C30基准72.xls,C30,0.36,R100,100,1.0,19.645,0.2675275119600935,35.0679,20.777,14.2909,0.0715,-20.5148,30.0,1e-05,point
C30_wb0p36_R100,data\thermal_stress\raw\温度应力\C30温度应力\C30\基准C30\C30基准72.xls,C30,0.36,R100,100,1.0,19.7517,0.2689805628904138,35.1051,20.777,14.3281,0.0778,-20.1435,30.0,1e-05,point
C30_wb0p36_R100,data\thermal_stress\raw\温度应力\C30温度应力\C30\基准C30\C30基准72.xls,C30,0.36,R100,100,1.0,19.8317,0.2700700106357336,35.1299,20.777,14.352899999999998,0.0787,-20.1087,30.0,1e-05,point
C30_wb0p36_R100,data\thermal_stress\raw\温度应力\C30温度应力\C30\基准C30\C30基准72.xls,C30,0.36,R100,100,1.0,19.9117,0.2711594583810534,35.1332,20.777,14.356200000000001,0.0694,-20.2387,30.0,1e-05,point
C30_wb0p36_R100,data\thermal_stress\raw\温度应力\C30温度应力\C30\基准C30\C30基准72.xls,C30,0.36,R100,100,1.0,20.0184,0.27261250931137365,35.1084,20.777,14.331400000000002,0.0793,-19.9883,30.0,1e-05,point
C30_wb0p36_R100,data\thermal_stress\raw\温度应力\C30温度应力\C30\基准C30\C30基准72.xls,C30,0.36,R100,100,1.0,20.0984,0.2737019570566935,35.1279,20.777,14.350899999999996,0.076,-20.0073,30.0,1e-05,point
C30_wb0p36_R100,data\thermal_stress\raw\温度应力\C30温度应力\C30\基准C30\C30基准72.xls,C30,0.36,R100,100,1.0,20.205,0.27515364617733207,35.0942,20.777,14.3172,0.0776,-20.0165,30.0,1e-05,point
C30_wb0p36_R100,data\thermal_stress\raw\温度应力\C30温度应力\C30\基准C30\C30基准72.xls,C30,0.36,R100,100,1.0,20.285,0.2762430939226519,35.094,20.777,14.317,0.0785,-19.9391,30.0,1e-05,point
C30_wb0p36_R100,data\thermal_stress\raw\温度应力\C30温度应力\C30\基准C30\C30基准72.xls,C30,0.36,R100,100,1.0,20.3917,0.27769614485297217,35.1135,20.777,14.336500000000001,0.0676,-20.1928,30.0,1e-05,point
C30_wb0p36_R100,data\thermal_stress\raw\温度应力\C30温度应力\C30\基准C30\C30基准72.xls,C30,0.36,R100,100,1.0,20.4717,0.278785592598292,35.1013,20.777,14.324300000000001,0.078,-20.1928,30.0,1e-05,point
C30_wb0p36_R100,data\thermal_stress\raw\温度应力\C30温度应力\C30\基准C30\C30基准72.xls,C30,0.36,R100,100,1.0,20.5784,0.2802386435286123,35.0963,20.777,14.319299999999998,0.078,-20.1928,30.0,1e-05,point
C30_wb0p36_R100,data\thermal_stress\raw\温度应力\C30温度应力\C30\基准C30\C30基准72.xls,C30,0.36,R100,100,1.0,20.6584,0.2813280912739321,35.0934,20.777,14.316400000000002,0.0673,-20.3612,30.0,1e-05,point
C30_wb0p36_R100,data\thermal_stress\raw\温度应力\C30温度应力\C30\基准C30\C30基准72.xls,C30,0.36,R100,100,1.0,20.7384,0.2824175390192519,35.0957,20.777,14.3187,0.0779,-20.4688,30.0,1e-05,point
C30_wb0p36_R100,data\thermal_stress\raw\温度应力\C30温度应力\C30\基准C30\C30基准72.xls,C30,0.36,R100,100,1.0,20.845,0.2838692281398905,35.0783,20.777,14.301299999999998,0.0792,-20.3733,30.0,1e-05,point
C30_wb0p36_R100,data\thermal_stress\raw\温度应力\C30温度应力\C30\基准C30\C30基准72.xls,C30,0.36,R100,100,1.0,20.925,0.28495867588521034,35.0781,20.777,14.301099999999998,0.0676,-20.591,30.0,1e-05,point
C30_wb0p36_R100,data\thermal_stress\raw\温度应力\C30温度应力\C30\基准C30\C30基准72.xls,C30,0.36,R100,100,1.0,21.0317,0.2864117268155306,35.0703,20.777,14.293300000000002,0.0743,-20.591,30.0,1e-05,point
C30_wb0p36_R100,data\thermal_stress\raw\温度应力\C30温度应力\C30\基准C30\C30基准72.xls,C30,0.36,R100,100,1.0,21.1117,0.2875011745608504,35.0357,20.777,14.258699999999997,0.0764,-20.591,30.0,1e-05,point
C30_wb0p36_R100,data\thermal_stress\raw\温度应力\C30温度应力\C30\基准C30\C30基准72.xls,C30,0.36,R100,100,1.0,21.2184,0.28895422549117067,35.0708,20.777,14.293799999999997,0.0652,-20.7336,30.0,1e-05,point
C30_wb0p36_R100,data\thermal_stress\raw\温度应力\C30温度应力\C30\基准C30\C30基准72.xls,C30,0.36,R100,100,1.0,21.2984,0.2900436732364905,35.0301,20.777,14.253099999999996,0.076,-20.7617,30.0,1e-05,point
C30_wb0p36_R100,data\thermal_stress\raw\温度应力\C30温度应力\C30\基准C30\C30基准72.xls,C30,0.36,R100,100,1.0,21.405,0.29149536235712914,35.057,20.777,14.280000000000001,0.0682,-20.6922,30.0,1e-05,point
C30_wb0p36_R100,data\thermal_stress\raw\温度应力\C30温度应力\C30\基准C30\C30基准72.xls,C30,0.36,R100,100,1.0,21.485,0.2925848101024489,35.0258,20.777,14.248799999999996,0.0727,-20.7649,30.0,1e-05,point
C30_wb0p36_R100,data\thermal_stress\raw\温度应力\C30温度应力\C30\基准C30\C30基准72.xls,C30,0.36,R100,100,1.0,21.5917,0.2940378610327692,35.0618,20.777,14.284799999999997,0.0754,-20.7649,30.0,1e-05,point
C30_wb0p36_R100,data\thermal_stress\raw\温度应力\C30温度应力\C30\基准C30\C30基准72.xls,C30,0.36,R100,100,1.0,21.6717,0.295127308778089,35.0228,20.777,14.245799999999996,0.0674,-20.8885,30.0,1e-05,point
C30_wb0p36_R100,data\thermal_stress\raw\温度应力\C30温度应力\C30\基准C30\C30基准72.xls,C30,0.36,R100,100,1.0,21.7517,0.2962167565234088,34.9889,20.777,14.2119,0.0737,-20.8885,30.0,1e-05,point
C30_wb0p36_R100,data\thermal_stress\raw\温度应力\C30温度应力\C30\基准C30\C30基准72.xls,C30,0.36,R100,100,1.0,21.8584,0.29766980745372906,35.018,20.777,14.241,0.0751,-20.8885,30.0,1e-05,point
C30_wb0p36_R100,data\thermal_stress\raw\温度应力\C30温度应力\C30\基准C30\C30基准72.xls,C30,0.36,R100,100,1.0,21.9384,0.2987592551990489,34.9988,20.777,14.221800000000002,0.0653,-21.0525,30.0,1e-05,point
C30_wb0p36_R100,data\thermal_stress\raw\温度应力\C30温度应力\C30\基准C30\C30基准72.xls,C30,0.36,R100,100,1.0,22.045,0.30021094431968753,34.9771,20.777,14.200099999999999,0.0756,-20.7474,30.0,1e-05,point
C30_wb0p36_R100,data\thermal_stress\raw\温度应力\C30温度应力\C30\基准C30\C30基准72.xls,C30,0.36,R100,100,1.0,22.125,0.3013003920650073,34.998,20.777,14.220999999999997,0.068,-20.7475,30.0,1e-05,point
C30_wb0p36_R100,data\thermal_stress\raw\温度应力\C30温度应力\C30\基准C30\C30基准72.xls,C30,0.36,R100,100,1.0,22.2317,0.3027534429953276,34.9616,20.777,14.184599999999996,0.07,-20.9159,30.0,1e-05,point
C30_wb0p36_R100,data\thermal_stress\raw\温度应力\C30温度应力\C30\基准C30\C30基准72.xls,C30,0.36,R100,100,1.0,22.3117,0.3038428907406474,34.9695,20.777,14.192499999999995,0.0727,-20.9159,30.0,1e-05,point
C30_wb0p36_R100,data\thermal_stress\raw\温度应力\C30温度应力\C30\基准C30\C30基准72.xls,C30,0.36,R100,100,1.0,22.4184,0.3052959416709677,34.9718,20.777,14.1948,0.0643,-21.0005,30.0,1e-05,point
C30_wb0p36_R100,data\thermal_stress\raw\温度应力\C30温度应力\C30\基准C30\C30基准72.xls,C30,0.36,R100,100,1.0,22.4984,0.3063853894162875,34.9693,20.777,14.192299999999996,0.0639,-21.0005,30.0,1e-05,point
C30_wb0p36_R100,data\thermal_stress\raw\温度应力\C30温度应力\C30\基准C30\C30基准72.xls,C30,0.36,R100,100,1.0,22.5784,0.3074748371616073,34.9636,20.777,14.186599999999999,0.0641,-21.0005,30.0,1e-05,point
C30_wb0p36_R100,data\thermal_stress\raw\温度应力\C30温度应力\C30\基准C30\C30基准72.xls,C30,0.36,R100,100,1.0,22.685,0.30892652628224593,34.9069,20.777,14.1299,0.0641,-21.1254,30.0,1e-05,point
C30_wb0p36_R100,data\thermal_stress\raw\温度应力\C30温度应力\C30\基准C30\C30基准72.xls,C30,0.36,R100,100,1.0,22.765,0.31001597402756575,34.9144,20.777,14.1374,0.064,-21.1254,30.0,1e-05,point
C30_wb0p36_R100,data\thermal_stress\raw\温度应力\C30温度应力\C30\基准C30\C30基准72.xls,C30,0.36,R100,100,1.0,22.8717,0.31146902495788603,34.9039,20.777,14.1269,0.0537,-21.3022,30.0,1e-05,point
C30_wb0p36_R100,data\thermal_stress\raw\温度应力\C30温度应力\C30\基准C30\C30基准72.xls,C30,0.36,R100,100,1.0,22.9517,0.3125584727032058,34.8851,20.777,14.1081,0.0644,-21.3022,30.0,1e-05,point
C30_wb0p36_R100,data\thermal_stress\raw\温度应力\C30温度应力\C30\基准C30\C30基准72.xls,C30,0.36,R100,100,1.0,23.0584,0.3140115236335261,34.909,20.777,14.131999999999998,0.0546,-21.4977,30.0,1e-05,point
C30_wb0p36_R100,data\thermal_stress\raw\温度应力\C30温度应力\C30\基准C30\C30基准72.xls,C30,0.36,R100,100,1.0,23.1384,0.3151009713788459,34.8596,20.777,14.0826,0.063,-21.6858,30.0,1e-05,point
C30_wb0p36_R100,data\thermal_stress\raw\温度应力\C30温度应力\C30\基准C30\C30基准72.xls,C30,0.36,R100,100,1.0,23.245,0.31655266049948455,34.8856,20.777,14.108599999999996,0.0568,-21.5029,30.0,1e-05,point
C30_wb0p36_R100,data\thermal_stress\raw\温度应力\C30温度应力\C30\基准C30\C30基准72.xls,C30,0.36,R100,100,1.0,23.325,0.3176421082448043,34.841,20.777,14.064,0.0653,-21.6078,30.0,1e-05,point
C30_wb0p36_R100,data\thermal_stress\raw\温度应力\C30温度应力\C30\基准C30\C30基准72.xls,C30,0.36,R100,100,1.0,23.405,0.31873155599012415,34.8522,20.777,14.075200000000002,0.0659,-21.3986,30.0,1e-05,point
C30_wb0p36_R100,data\thermal_stress\raw\温度应力\C30温度应力\C30\基准C30\C30基准72.xls,C30,0.36,R100,100,1.0,23.5117,0.3201846069204444,34.8276,20.777,14.050599999999996,0.061,-21.5608,30.0,1e-05,point
C30_wb0p36_R100,data\thermal_stress\raw\温度应力\C30温度应力\C30\基准C30\C30基准72.xls,C30,0.36,R100,100,1.0,23.5917,0.3212740546657642,34.8427,20.777,14.0657,0.0662,-21.5608,30.0,1e-05,point
C30_wb0p36_R100,data\thermal_stress\raw\温度应力\C30温度应力\C30\基准C30\C30基准72.xls,C30,0.36,R100,100,1.0,23.6984,0.3227271055960845,34.8198,20.777,14.0428,0.0577,-21.7481,30.0,1e-05,point
C30_wb0p36_R100,data\thermal_stress\raw\温度应力\C30温度应力\C30\基准C30\C30基准72.xls,C30,0.36,R100,100,1.0,23.7784,0.3238165533414043,34.8127,20.777,14.035699999999999,0.0666,-21.7481,30.0,1e-05,point
C30_wb0p36_R100,data\thermal_stress\raw\温度应力\C30温度应力\C30\基准C30\C30基准72.xls,C30,0.36,R100,100,1.0,23.885,0.32526824246204294,34.796,20.777,14.018999999999998,0.0607,-21.9169,30.0,1e-05,point
C30_wb0p36_R100,data\thermal_stress\raw\温度应力\C30温度应力\C30\基准C30\C30基准72.xls,C30,0.36,R100,100,1.0,23.965,0.3263576902073627,34.7943,20.777,14.017299999999999,0.06,-21.9169,30.0,1e-05,point
C30_wb0p36_R100,data\thermal_stress\raw\温度应力\C30温度应力\C30\基准C30\C30基准72.xls,C30,0.36,R100,100,1.0,24.0717,0.327810741137683,34.7693,20.777,13.9923,0.0672,-21.8874,30.0,1e-05,point
C30_wb0p36_R100,data\thermal_stress\raw\温度应力\C30温度应力\C30\基准C30\C30基准72.xls,C30,0.36,R100,100,1.0,24.1517,0.3289001888830028,34.7667,20.777,13.9897,0.054,-22.1406,30.0,1e-05,point
C30_wb0p36_R100,data\thermal_stress\raw\温度应力\C30温度应力\C30\基准C30\C30基准72.xls,C30,0.36,R100,100,1.0,24.2317,0.3299896366283226,34.7439,20.777,13.966899999999995,0.0654,-22.1406,30.0,1e-05,point
C30_wb0p36_R100,data\thermal_stress\raw\温度应力\C30温度应力\C30\基准C30\C30基准72.xls,C30,0.36,R100,100,1.0,24.3384,0.3314426875586429,34.7483,20.777,13.9713,0.0535,-22.2849,30.0,1e-05,point
C30_wb0p36_R100,data\thermal_stress\raw\温度应力\C30温度应力\C30\基准C30\C30基准72.xls,C30,0.36,R100,100,1.0,24.4184,0.3325321353039627,34.7389,20.777,13.9619,0.0625,-22.2849,30.0,1e-05,point
C30_wb0p36_R100,data\thermal_stress\raw\温度应力\C30温度应力\C30\基准C30\C30基准72.xls,C30,0.36,R100,100,1.0,24.525,0.33398382442460134,34.7548,20.777,13.977800000000002,0.0589,-22.3202,30.0,1e-05,point
C30_wb0p36_R100,data\thermal_stress\raw\温度应力\C30温度应力\C30\基准C30\C30基准72.xls,C30,0.36,R100,100,1.0,24.605,0.33507327216992117,34.7395,20.777,13.962499999999999,0.0633,-22.4198,30.0,1e-05,point
C30_wb0p36_R100,data\thermal_stress\raw\温度应力\C30温度应力\C30\基准C30\C30基准72.xls,C30,0.36,R100,100,1.0,24.7117,0.33652632310024144,34.703,20.777,13.926000000000002,0.0639,-22.4198,30.0,1e-05,point
C30_wb0p36_R100,data\thermal_stress\raw\温度应力\C30温度应力\C30\基准C30\C30基准72.xls,C30,0.36,R100,100,1.0,24.7917,0.3376157708455612,34.7016,20.777,13.924599999999998,0.0562,-22.7651,30.0,1e-05,point
C30_wb0p36_R100,data\thermal_stress\raw\温度应力\C30温度应力\C30\基准C30\C30基准72.xls,C30,0.36,R100,100,1.0,24.8984,0.3390688217758815,34.666,20.777,13.888999999999996,0.0628,-22.7693,30.0,1e-05,point
C30_wb0p36_R100,data\thermal_stress\raw\温度应力\C30温度应力\C30\基准C30\C30基准72.xls,C30,0.36,R100,100,1.0,24.9784,0.3401582695212013,34.7094,20.777,13.932400000000001,0.0503,-22.9662,30.0,1e-05,point
C30_wb0p36_R100,data\thermal_stress\raw\温度应力\C30温度应力\C30\基准C30\C30基准72.xls,C30,0.36,R100,100,1.0,25.0584,0.3412477172665211,34.6699,20.777,13.892899999999997,0.0603,-22.7749,30.0,1e-05,point
C30_wb0p36_R100,data\thermal_stress\raw\温度应力\C30温度应力\C30\基准C30\C30基准72.xls,C30,0.36,R100,100,1.0,25.165,0.34269940638715973,34.7011,20.777,13.924099999999996,0.0549,-22.8212,30.0,1e-05,point
C30_wb0p36_R100,data\thermal_stress\raw\温度应力\C30温度应力\C30\基准C30\C30基准72.xls,C30,0.36,R100,100,1.0,25.245,0.34378885413247956,34.6604,20.777,13.883400000000002,0.0609,-22.9652,30.0,1e-05,point
C30_wb0p36_R100,data\thermal_stress\raw\温度应力\C30温度应力\C30\基准C30\C30基准72.xls,C30,0.36,R100,100,1.0,25.3517,0.34524190506279984,34.6539,20.777,13.8769,0.0612,-22.6718,30.0,1e-05,point
C30_wb0p36_R100,data\thermal_stress\raw\温度应力\C30温度应力\C30\基准C30\C30基准72.xls,C30,0.36,R100,100,1.0,25.4317,0.3463313528081196,34.6701,20.777,13.893099999999997,0.0506,-22.8232,30.0,1e-05,point
C30_wb0p36_R100,data\thermal_stress\raw\温度应力\C30温度应力\C30\基准C30\C30基准72.xls,C30,0.36,R100,100,1.0,25.5384,0.3477844037384399,34.6599,20.777,13.8829,0.0608,-22.8232,30.0,1e-05,point
C30_wb0p36_R100,data\thermal_stress\raw\温度应力\C30温度应力\C30\基准C30\C30基准72.xls,C30,0.36,R100,100,1.0,25.6184,0.3488738514837597,34.6781,20.777,13.9011,0.0489,-22.9493,30.0,1e-05,point
C30_wb0p36_R100,data\thermal_stress\raw\温度应力\C30温度应力\C30\基准C30\C30基准72.xls,C30,0.36,R100,100,1.0,25.725,0.35032554060439836,34.6285,20.777,13.851500000000001,0.0574,-22.9493,30.0,1e-05,point
C30_wb0p36_R100,data\thermal_stress\raw\温度应力\C30温度应力\C30\基准C30\C30基准72.xls,C30,0.36,R100,100,1.0,25.805,0.3514149883497181,34.645,20.777,13.868000000000002,0.0475,-23.0361,30.0,1e-05,point
C30_wb0p36_R100,data\thermal_stress\raw\温度应力\C30温度应力\C30\基准C30\C30基准72.xls,C30,0.36,R100,100,1.0,25.9117,0.3528680392800384,34.6374,20.777,13.860399999999998,0.0568,-23.0816,30.0,1e-05,point
C30_wb0p36_R100,data\thermal_stress\raw\温度应力\C30温度应力\C30\基准C30\C30基准72.xls,C30,0.36,R100,100,1.0,25.9917,0.35395748702535823,34.6334,20.777,13.8564,0.0523,-23.0816,30.0,1e-05,point
C30_wb0p36_R100,data\thermal_stress\raw\温度应力\C30温度应力\C30\基准C30\C30基准72.xls,C30,0.36,R100,100,1.0,26.0717,0.355046934770678,34.6157,20.777,13.838699999999996,0.0571,-23.2326,30.0,1e-05,point
C30_wb0p36_R100,data\thermal_stress\raw\温度应力\C30温度应力\C30\基准C30\C30基准72.xls,C30,0.36,R100,100,1.0,26.1784,0.35649998570099833,34.5946,20.777,13.817599999999999,0.0598,-23.3157,30.0,1e-05,point
C30_wb0p36_R100,data\thermal_stress\raw\温度应力\C30温度应力\C30\基准C30\C30基准72.xls,C30,0.36,R100,100,1.0,26.2584,0.35758943344631816,34.619,20.777,13.841999999999999,0.0595,-23.3329,30.0,1e-05,point
C30_wb0p36_R100,data\thermal_stress\raw\温度应力\C30温度应力\C30\基准C30\C30基准72.xls,C30,0.36,R100,100,1.0,26.365,0.35904112256695675,34.6329,20.777,13.855899999999998,0.0601,-23.265,30.0,1e-05,point
C30_wb0p36_R100,data\thermal_stress\raw\温度应力\C30温度应力\C30\基准C30\C30基准72.xls,C30,0.36,R100,100,1.0,26.4451,0.3601319321219582,34.6046,20.777,13.827599999999997,0.0009,-23.4969,30.0,1e-05,point
