Repository: patiencenice/Predictive-cracking-model

# Predictive-cracking-model
d:\cursor\SteelFiberCrackPredictor\

File: SteelFiberCrackPredictor/data/thermal_stress/c30_thermal_stress_training_point.csv (part 6 of 35)
sample_id,source_file,strength_grade,w_b_ratio,restraint_code,restraint_percent,restraint_factor_R,time_h,time_h_norm,specimen_temperature_c,T_reference,delta_T_point,axial_stress_mpa,deformation_um,cube_strength_mpa,thermal_expansion_alpha,granularity
C30_wb0p36_R100,data\thermal_stress\raw\温度应力\C30温度应力\C30\基准C30\C30基准72.xls,C30,0.36,R100,100,1.0,26.5518,0.3615849830522785,34.6039,20.777,13.826900000000002,-0.0675,-32.6665,30.0,1e-05,point
C30_wb0p36_R100,data\thermal_stress\raw\温度应力\C30温度应力\C30\基准C30\C30基准72.xls,C30,0.36,R100,100,1.0,26.6318,0.36267443079759826,34.6235,20.777,13.846499999999999,-0.0703,-32.6665,30.0,1e-05,point
C30_wb0p36_R100,data\thermal_stress\raw\温度应力\C30温度应力\C30\基准C30\C30基准72.xls,C30,0.36,R100,100,1.0,26.7385,0.36412748172791853,34.6248,20.777,13.8478,-0.07,-32.6665,30.0,1e-05,point
C30_wb0p36_R100,data\thermal_stress\raw\温度应力\C30温度应力\C30\基准C30\C30基准72.xls,C30,0.36,R100,100,1.0,26.8185,0.36521692947323836,34.645,20.777,13.868000000000002,-0.0739,-31.9787,30.0,1e-05,point
C30_wb0p36_R100,data\thermal_stress\raw\温度应力\C30温度应力\C30\基准C30\C30基准72.xls,C30,0.36,R100,100,1.0,26.8985,0.36630637721855813,34.6655,20.777,13.8885,-0.0733,-31.9787,30.0,1e-05,point
C30_wb0p36_R100,data\thermal_stress\raw\温度应力\C30温度应力\C30\基准C30\C30基准72.xls,C30,0.36,R100,100,1.0,27.0051,0.3677580663391968,34.6686,20.777,13.891599999999997,-0.0751,-31.9787,30.0,1e-05,point
C30_wb0p36_R100,data\thermal_stress\raw\温度应力\C30温度应力\C30\基准C30\C30基准72.xls,C30,0.36,R100,100,1.0,27.0851,0.3688475140845166,34.6784,20.777,13.901400000000002,-0.0771,-31.7344,30.0,1e-05,point
C30_wb0p36_R100,data\thermal_stress\raw\温度应力\C30温度应力\C30\基准C30\C30基准72.xls,C30,0.36,R100,100,1.0,27.1918,0.3703005650148369,34.6986,20.777,13.921599999999998,-0.0758,-31.7344,30.0,1e-05,point
C30_wb0p36_R100,data\thermal_stress\raw\温度应力\C30温度应力\C30\基准C30\C30基准72.xls,C30,0.36,R100,100,1.0,27.2718,0.37139001276015665,34.6964,20.777,13.919399999999996,-0.0759,-31.4123,30.0,1e-05,point
C30_wb0p36_R100,data\thermal_stress\raw\温度应力\C30温度应力\C30\基准C30\C30基准72.xls,C30,0.36,R100,100,1.0,27.3785,0.37284306369047693,34.7384,20.777,13.961399999999998,-0.0722,-31.2807,30.0,1e-05,point
C30_wb0p36_R100,data\thermal_stress\raw\温度应力\C30温度应力\C30\基准C30\C30基准72.xls,C30,0.36,R100,100,1.0,27.4585,0.37393251143579675,34.697,20.777,13.920000000000002,-0.0725,-31.147,30.0,1e-05,point
C30_wb0p36_R100,data\thermal_stress\raw\温度应力\C30温度应力\C30\基准C30\C30基准72.xls,C30,0.36,R100,100,1.0,27.5651,0.3753842005564354,34.7441,20.777,13.967100000000002,-0.0703,-31.1063,30.0,1e-05,point
C30_wb0p36_R100,data\thermal_stress\raw\温度应力\C30温度应力\C30\基准C30\C30基准72.xls,C30,0.36,R100,100,1.0,27.6451,0.37647364830175517,34.7119,20.777,13.934899999999999,-0.0696,-30.8491,30.0,1e-05,point
C30_wb0p36_R100,data\thermal_stress\raw\温度应力\C30温度应力\C30\基准C30\C30基准72.xls,C30,0.36,R100,100,1.0,27.7251,0.377563096047075,34.7704,20.777,13.993400000000001,-0.0687,-30.6585,30.0,1e-05,point
C30_wb0p36_R100,data\thermal_stress\raw\温度应力\C30温度应力\C30\基准C30\C30基准72.xls,C30,0.36,R100,100,1.0,27.8318,0.37901614697739533,34.7606,20.777,13.983599999999996,-0.0683,-30.6408,30.0,1e-05,point
C30_wb0p36_R100,data\thermal_stress\raw\温度应力\C30温度应力\C30\基准C30\C30基准72.xls,C30,0.36,R100,100,1.0,27.9118,0.3801055947227151,34.7699,20.777,13.992899999999999,-0.0673,-30.4478,30.0,1e-05,point
C30_wb0p36_R100,data\thermal_stress\raw\温度应力\C30温度应力\C30\基准C30\C30基准72.xls,C30,0.36,R100,100,1.0,28.0185,0.3815586456530354,34.8096,20.777,14.032600000000002,-0.0684,-30.4478,30.0,1e-05,point
C30_wb0p36_R100,data\thermal_stress\raw\温度应力\C30温度应力\C30\基准C30\C30基准72.xls,C30,0.36,R100,100,1.0,28.0985,0.3826480933983552,34.7912,20.777,14.014200000000002,-0.0694,-30.2374,30.0,1e-05,point
C30_wb0p36_R100,data\thermal_stress\raw\温度应力\C30温度应力\C30\基准C30\C30基准72.xls,C30,0.36,R100,100,1.0,28.2051,0.38409978251899385,34.861,20.777,14.083999999999996,-0.0676,-30.2374,30.0,1e-05,point
C30_wb0p36_R100,data\thermal_stress\raw\温度应力\C30温度应力\C30\基准C30\C30基准72.xls,C30,0.36,R100,100,1.0,28.2851,0.3851892302643136,34.8285,20.777,14.051499999999997,-0.0676,-29.9709,30.0,1e-05,point
C30_wb0p36_R100,data\thermal_stress\raw\温度应力\C30温度应力\C30\基准C30\C30基准72.xls,C30,0.36,R100,100,1.0,28.3918,0.3866422811946339,34.8656,20.777,14.0886,-0.065,-29.9709,30.0,1e-05,point
C30_wb0p36_R100,data\thermal_stress\raw\温度应力\C30温度应力\C30\基准C30\C30基准72.xls,C30,0.36,R100,100,1.0,28.4718,0.3877317289399537,34.8557,20.777,14.078699999999998,-0.0652,-29.7304,30.0,1e-05,point
C30_wb0p36_R100,data\thermal_stress\raw\温度应力\C30温度应力\C30\基准C30\C30基准72.xls,C30,0.36,R100,100,1.0,28.5518,0.3888211766852735,34.8622,20.777,14.0852,-0.0644,-29.7304,30.0,1e-05,point
C30_wb0p36_R100,data\thermal_stress\raw\温度应力\C30温度应力\C30\基准C30\C30基准72.xls,C30,0.36,R100,100,1.0,28.6585,0.39027422761559377,34.8727,20.777,14.0957,-0.0626,-29.5876,30.0,1e-05,point
C30_wb0p36_R100,data\thermal_stress\raw\温度应力\C30温度应力\C30\基准C30\C30基准72.xls,C30,0.36,R100,100,1.0,28.7385,0.39136367536091354,34.9016,20.777,14.124600000000001,-0.0623,-29.4886,30.0,1e-05,point
C30_wb0p36_R100,data\thermal_stress\raw\温度应力\C30温度应力\C30\基准C30\C30基准72.xls,C30,0.36,R100,100,1.0,28.8451,0.3928153644815522,34.8989,20.777,14.121899999999997,-0.0613,-29.2199,30.0,1e-05,point
C30_wb0p36_R100,data\thermal_stress\raw\温度应力\C30温度应力\C30\基准C30\C30基准72.xls,C30,0.36,R100,100,1.0,28.9251,0.393904812226872,34.9504,20.777,14.1734,-0.0607,-29.2199,30.0,1e-05,point
C30_wb0p36_R100,data\thermal_stress\raw\温度应力\C30温度应力\C30\基准C30\C30基准72.xls,C30,0.36,R100,100,1.0,29.0318,0.3953578631571923,34.9488,20.777,14.171799999999998,-0.0622,-29.2511,30.0,1e-05,point
C30_wb0p36_R100,data\thermal_stress\raw\温度应力\C30温度应力\C30\基准C30\C30基准72.xls,C30,0.36,R100,100,1.0,29.1118,0.39644731090251206,34.9306,20.777,14.153599999999997,-0.0609,-28.9758,30.0,1e-05,point
C30_wb0p36_R100,data\thermal_stress\raw\温度应力\C30温度应力\C30\基准C30\C30基准72.xls,C30,0.36,R100,100,1.0,29.2185,0.39790036183283234,34.9658,20.777,14.1888,-0.0589,-28.9011,30.0,1e-05,point
C30_wb0p36_R100,data\thermal_stress\raw\温度应力\C30温度应力\C30\基准C30\C30基准72.xls,C30,0.36,R100,100,1.0,29.2985,0.39898980957815217,34.9736,20.777,14.196599999999997,-0.0571,-28.4726,30.0,1e-05,point
C30_wb0p36_R100,data\thermal_stress\raw\温度应力\C30温度应力\C30\基准C30\C30基准72.xls,C30,0.36,R100,100,1.0,29.3785,0.400079257323472,34.9887,20.777,14.2117,-0.0552,-28.5198,30.0,1e-05,point
C30_wb0p36_R100,data\thermal_stress\raw\温度应力\C30温度应力\C30\基准C30\C30基准72.xls,C30,0.36,R100,100,1.0,29.4851,0.4015309464441106,34.9794,20.777,14.202399999999997,-0.0559,-28.071,30.0,1e-05,point
C30_wb0p36_R100,data\thermal_stress\raw\温度应力\C30温度应力\C30\基准C30\C30基准72.xls,C30,0.36,R100,100,1.0,29.5651,0.4026203941894304,35.0124,20.777,14.235399999999998,-0.0551,-27.971,30.0,1e-05,point
C30_wb0p36_R100,data\thermal_stress\raw\温度应力\C30温度应力\C30\基准C30\C30基准72.xls,C30,0.36,R100,100,1.0,29.6718,0.40407344511975074,35.0269,20.777,14.249899999999997,-0.0553,-27.971,30.0,1e-05,point
C30_wb0p36_R100,data\thermal_stress\raw\温度应力\C30温度应力\C30\基准C30\C30基准72.xls,C30,0.36,R100,100,1.0,29.7518,0.4051628928650705,35.032,20.777,14.254999999999995,-0.0548,-27.6341,30.0,1e-05,point
C30_wb0p36_R100,data\thermal_stress\raw\温度应力\C30温度应力\C30\基准C30\C30基准72.xls,C30,0.36,R100,100,1.0,29.8585,0.4066159437953908,35.0572,20.777,14.2802,-0.0544,-27.6341,30.0,1e-05,point
C30_wb0p36_R100,data\thermal_stress\raw\温度应力\C30温度应力\C30\基准C30\C30基准72.xls,C30,0.36,R100,100,1.0,29.9385,0.4077053915407106,35.0725,20.777,14.295499999999997,-0.052,-27.2728,30.0,1e-05,point
C30_wb0p36_R100,data\thermal_stress\raw\温度应力\C30温度应力\C30\基准C30\C30基准72.xls,C30,0.36,R100,100,1.0,30.0451,0.40915708066134926,35.0878,20.777,14.3108,-0.051,-27.3059,30.0,1e-05,point
C30_wb0p36_R100,data\thermal_stress\raw\温度应力\C30温度应力\C30\基准C30\C30基准72.xls,C30,0.36,R100,100,1.0,30.1251,0.41024652840666903,35.0706,20.777,14.293599999999998,-0.0511,-27.1794,30.0,1e-05,point
C30_wb0p36_R100,data\thermal_stress\raw\温度应力\C30温度应力\C30\基准C30\C30基准72.xls,C30,0.36,R100,100,1.0,30.2318,0.4116995793369893,35.1004,20.777,14.3234,-0.0504,-27.1794,30.0,1e-05,point
C30_wb0p36_R100,data\thermal_stress\raw\温度应力\C30温度应力\C30\基准C30\C30基准72.xls,C30,0.36,R100,100,1.0,30.3118,0.41278902708230913,35.1118,20.777,14.334800000000001,-0.0437,-26.8697,30.0,1e-05,point
C30_wb0p36_R100,data\thermal_stress\raw\温度应力\C30温度应力\C30\基准C30\C30基准72.xls,C30,0.36,R100,100,1.0,30.3918,0.4138784748276289,35.1212,20.777,14.3442,-0.0419,-26.8499,30.0,1e-05,point
C30_wb0p36_R100,data\thermal_stress\raw\温度应力\C30温度应力\C30\基准C30\C30基准72.xls,C30,0.36,R100,100,1.0,30.4985,0.4153315257579492,35.1136,20.777,14.336599999999997,-0.0437,-26.415,30.0,1e-05,point
C30_wb0p36_R100,data\thermal_stress\raw\温度应力\C30温度应力\C30\基准C30\C30基准72.xls,C30,0.36,R100,100,1.0,30.5785,0.41642097350326895,35.1568,20.777,14.379799999999996,-0.0433,-26.415,30.0,1e-05,point
C30_wb0p36_R100,data\thermal_stress\raw\温度应力\C30温度应力\C30\基准C30\C30基准72.xls,C30,0.36,R100,100,1.0,30.6851,0.4178726626239076,35.1421,20.777,14.365099999999998,-0.0363,-26.1134,30.0,1e-05,point
C30_wb0p36_R100,data\thermal_stress\raw\温度应力\C30温度应力\C30\基准C30\C30基准72.xls,C30,0.36,R100,100,1.0,30.7651,0.4189621103692274,35.1602,20.777,14.383200000000002,-0.0384,-26.1134,30.0,1e-05,point
C30_wb0p36_R100,data\thermal_stress\raw\温度应力\C30温度应力\C30\基准C30\C30基准72.xls,C30,0.36,R100,100,1.0,30.8718,0.4204151612995477,35.1482,20.777,14.371200000000002,-0.0353,-25.7955,30.0,1e-05,point
C30_wb0p36_R100,data\thermal_stress\raw\温度应力\C30温度应力\C30\基准C30\C30基准72.xls,C30,0.36,R100,100,1.0,30.9518,0.4215046090448675,35.1721,20.777,14.3951,-0.0339,-25.7455,30.0,1e-05,point
C30_wb0p36_R100,data\thermal_stress\raw\温度应力\C30温度应力\C30\基准C30\C30基准72.xls,C30,0.36,R100,100,1.0,31.0585,0.42295765997518775,35.1811,20.777,14.4041,-0.0309,-25.4635,30.0,1e-05,point
C30_wb0p36_R100,data\thermal_stress\raw\温度应力\C30温度应力\C30\基准C30\C30基准72.xls,C30,0.36,R100,100,1.0,31.1385,0.4240471077205076,35.1838,20.777,14.406799999999997,-0.0317,-25.4635,30.0,1e-05,point
C30_wb0p36_R100,data\thermal_stress\raw\温度应力\C30温度应力\C30\基准C30\C30基准72.xls,C30,0.36,R100,100,1.0,31.2185,0.42513655546582735,35.1864,20.777,14.409399999999998,-0.0306,-25.3506,30.0,1e-05,point
C30_wb0p36_R100,data\thermal_stress\raw\温度应力\C30温度应力\C30\基准C30\C30基准72.xls,C30,0.36,R100,100,1.0,31.3251,0.426588244586466,35.213,20.777,14.436,-0.0294,-25.1932,30.0,1e-05,point
C30_wb0p36_R100,data\thermal_stress\raw\温度应力\C30温度应力\C30\基准C30\C30基准72.xls,C30,0.36,R100,100,1.0,31.4051,0.4276776923317858,35.1909,20.777,14.413899999999998,-0.0249,-24.9511,30.0,1e-05,point
C30_wb0p36_R100,data\thermal_stress\raw\温度应力\C30温度应力\C30\基准C30\C30基准72.xls,C30,0.36,R100,100,1.0,31.5118,0.4291307432621061,35.2138,20.777,14.436799999999998,-0.0263,-24.9511,30.0,1e-05,point
C30_wb0p36_R100,data\thermal_stress\raw\温度应力\C30温度应力\C30\基准C30\C30基准72.xls,C30,0.36,R100,100,1.0,31.5918,0.4302201910074259,35.2079,20.777,14.430900000000001,-0.0265,-24.8606,30.0,1e-05,point
C30_wb0p36_R100,data\thermal_stress\raw\温度应力\C30温度应力\C30\基准C30\C30基准72.xls,C30,0.36,R100,100,1.0,31.6985,0.4316732419377462,35.2228,20.777,14.445799999999998,-0.0251,-24.6232,30.0,1e-05,point
C30_wb0p36_R100,data\thermal_stress\raw\温度应力\C30温度应力\C30\基准C30\C30基准72.xls,C30,0.36,R100,100,1.0,31.7785,0.432762689683066,35.2496,20.777,14.4726,-0.0248,-24.6232,30.0,1e-05,point
C30_wb0p36_R100,data\thermal_stress\raw\温度应力\C30温度应力\C30\基准C30\C30基准72.xls,C30,0.36,R100,100,1.0,31.8851,0.43421437880370467,35.255,20.777,14.478000000000002,-0.0209,-24.279,30.0,1e-05,point
C30_wb0p36_R100,data\thermal_stress\raw\温度应力\C30温度应力\C30\基准C30\C30基准72.xls,C30,0.36,R100,100,1.0,31.9651,0.43530382654902444,35.2782,20.777,14.501199999999997,-0.0255,-23.8386,30.0,1e-05,point
C30_wb0p36_R100,data\thermal_stress\raw\温度应力\C30温度应力\C30\基准C30\C30基准72.xls,C30,0.36,R100,100,1.0,32.0451,0.4363932742943442,35.2776,20.777,14.500599999999999,-0.0231,-23.6469,30.0,1e-05,point
C30_wb0p36_R100,data\thermal_stress\raw\温度应力\C30温度应力\C30\基准C30\C30基准72.xls,C30,0.36,R100,100,1.0,32.1518,0.43784632522466455,35.2894,20.777,14.5124,-0.0226,-23.4823,30.0,1e-05,point
C30_wb0p36_R100,data\thermal_stress\raw\温度应力\C30温度应力\C30\基准C30\C30基准72.xls,C30,0.36,R100,100,1.0,32.2318,0.4389357729699843,35.315,20.777,14.537999999999997,-0.0228,-23.4012,30.0,1e-05,point
C30_wb0p36_R100,data\thermal_stress\raw\温度应力\C30温度应力\C30\基准C30\C30基准72.xls,C30,0.36,R100,100,1.0,32.3385,0.44038882390030465,35.3013,20.777,14.524299999999997,-0.0216,-23.2609,30.0,1e-05,point
C30_wb0p36_R100,data\thermal_stress\raw\温度应力\C30温度应力\C30\基准C30\C30基准72.xls,C30,0.36,R100,100,1.0,32.4185,0.4414782716456244,35.3122,20.777,14.535199999999996,-0.0221,-23.2062,30.0,1e-05,point
C30_wb0p36_R100,data\thermal_stress\raw\温度应力\C30温度应力\C30\基准C30\C30基准72.xls,C30,0.36,R100,100,1.0,32.5251,0.44292996076626306,35.3096,20.777,14.532600000000002,-0.0213,-23.1258,30.0,1e-05,point
C30_wb0p36_R100,data\thermal_stress\raw\温度应力\C30温度应力\C30\基准C30\C30基准72.xls,C30,0.36,R100,100,1.0,32.6051,0.44401940851158284,35.3369,20.777,14.559899999999999,-0.0236,-23.1258,30.0,1e-05,point
C30_wb0p36_R100,data\thermal_stress\raw\温度应力\C30温度应力\C30\基准C30\C30基准72.xls,C30,0.36,R100,100,1.0,32.7118,0.44547245944190306,35.3402,20.777,14.563200000000002,-0.0203,-22.8915,30.0,1e-05,point
C30_wb0p36_R100,data\thermal_stress\raw\温度应力\C30温度应力\C30\基准C30\C30基准72.xls,C30,0.36,R100,100,1.0,32.7918,0.44656190718722294,35.3739,20.777,14.596899999999998,-0.0206,-22.8521,30.0,1e-05,point
C30_wb0p36_R100,data\thermal_stress\raw\温度应力\C30温度应力\C30\基准C30\C30基准72.xls,C30,0.36,R100,100,1.0,32.8718,0.4476513549325427,35.3355,20.777,14.558500000000002,-0.0172,-22.6348,30.0,1e-05,point
C30_wb0p36_R100,data\thermal_stress\raw\温度应力\C30温度应力\C30\基准C30\C30基准72.xls,C30,0.36,R100,100,1.0,32.9785,0.44910440586286293,35.3432,20.777,14.566200000000002,-0.0164,-22.4612,30.0,1e-05,point
C30_wb0p36_R100,data\thermal_stress\raw\温度应力\C30温度应力\C30\基准C30\C30基准72.xls,C30,0.36,R100,100,1.0,33.0585,0.4501938536081828,35.3974,20.777,14.620399999999997,-0.0179,-22.4612,30.0,1e-05,point
C30_wb0p36_R100,data\thermal_stress\raw\温度应力\C30温度应力\C30\基准C30\C30基准72.xls,C30,0.36,R100,100,1.0,33.1651,0.45164554272882146,35.3626,20.777,14.5856,-0.0153,-22.2739,30.0,1e-05,point
C30_wb0p36_R100,data\thermal_stress\raw\温度应力\C30温度应力\C30\基准C30\C30基准72.xls,C30,0.36,R100,100,1.0,33.2451,0.45273499047414123,35.3962,20.777,14.6192,-0.0184,-22.2739,30.0,1e-05,point
C30_wb0p36_R100,data\thermal_stress\raw\温度应力\C30温度应力\C30\基准C30\C30基准72.xls,C30,0.36,R100,100,1.0,33.3518,0.4541880414044615,35.405,20.777,14.628,-0.0148,-22.0145,30.0,1e-05,point
C30_wb0p36_R100,data\thermal_stress\raw\温度应力\C30温度应力\C30\基准C30\C30基准72.xls,C30,0.36,R100,100,1.0,33.4318,0.45527748914978133,35.4116,20.777,14.634599999999999,-0.0165,-21.9362,30.0,1e-05,point
C30_wb0p36_R100,data\thermal_stress\raw\温度应力\C30温度应力\C30\基准C30\C30基准72.xls,C30,0.36,R100,100,1.0,33.5385,0.4567305400801016,35.4089,20.777,14.631900000000002,-0.0169,-21.8013,30.0,1e-05,point
C30_wb0p36_R100,data\thermal_stress\raw\温度应力\C30温度应力\C30\基准C30\C30基准72.xls,C30,0.36,R100,100,1.0,33.6185,0.4578199878254214,35.4185,20.777,14.6415,-0.0141,-21.4054,30.0,1e-05,point
C30_wb0p36_R100,data\thermal_stress\raw\温度应力\C30温度应力\C30\基准C30\C30基准72.xls,C30,0.36,R100,100,1.0,33.6985,0.45890943557074126,35.3746,20.777,14.5976,-0.0153,-21.4054,30.0,1e-05,point
C30_wb0p36_R100,data\thermal_stress\raw\温度应力\C30温度应力\C30\基准C30\C30基准72.xls,C30,0.36,R100,100,1.0,33.8051,0.4603611246913799,35.4517,20.777,14.674700000000001,-0.0132,-20.3344,30.0,1e-05,point
C30_wb0p36_R100,data\thermal_stress\raw\温度应力\C30温度应力\C30\基准C30\C30基准72.xls,C30,0.36,R100,100,1.0,33.8851,0.4614505724366997,35.4255,20.777,14.648499999999999,-0.0151,-20.2837,30.0,1e-05,point
C30_wb0p36_R100,data\thermal_stress\raw\温度应力\C30温度应力\C30\基准C30\C30基准72.xls,C30,0.36,R100,100,1.0,33.9918,0.4629036233670199,35.4632,20.777,14.6862,-0.012,-20.0651,30.0,1e-05,point
C30_wb0p36_R100,data\thermal_stress\raw\温度应力\C30温度应力\C30\基准C30\C30基准72.xls,C30,0.36,R100,100,1.0,34.0718,0.4639930711123398,35.4699,20.777,14.692900000000002,-0.0121,-19.9655,30.0,1e-05,point
C30_wb0p36_R100,data\thermal_stress\raw\温度应力\C30温度应力\C30\基准C30\C30基准72.xls,C30,0.36,R100,100,1.0,34.1785,0.46544612204266,35.4239,20.777,14.646900000000002,-0.0105,-19.9396,30.0,1e-05,point
C30_wb0p36_R100,data\thermal_stress\raw\温度应力\C30温度应力\C30\基准C30\C30基准72.xls,C30,0.36,R100,100,1.0,34.2585,0.4665355697879798,35.4754,20.777,14.6984,-0.0076,-19.7829,30.0,1e-05,point
C30_wb0p36_R100,data\thermal_stress\raw\温度应力\C30温度应力\C30\基准C30\C30基准72.xls,C30,0.36,R100,100,1.0,34.3651,0.4679872589086184,35.4753,20.777,14.698299999999996,-0.0097,-19.7829,30.0,1e-05,point
C30_wb0p36_R100,data\thermal_stress\raw\温度应力\C30温度应力\C30\基准C30\C30基准72.xls,C30,0.36,R100,100,1.0,34.4451,0.4690767066539382,35.4903,20.777,14.713299999999997,-0.0078,-19.5062,30.0,1e-05,point
C30_wb0p36_R100,data\thermal_stress\raw\温度应力\C30温度应力\C30\基准C30\C30基准72.xls,C30,0.36,R100,100,1.0,34.5518,0.4705297575842585,35.5229,20.777,14.745899999999999,-0.0108,-19.3073,30.0,1e-05,point
C30_wb0p36_R100,data\thermal_stress\raw\温度应力\C30温度应力\C30\基准C30\C30基准72.xls,C30,0.36,R100,100,1.0,34.6318,0.4716192053295783,35.5318,20.777,14.754799999999996,-0.0095,-18.8194,30.0,1e-05,point
C30_wb0p36_R100,data\thermal_stress\raw\温度应力\C30温度应力\C30\基准C30\C30基准72.xls,C30,0.36,R100,100,1.0,34.7118,0.47270865307489807,35.5013,20.777,14.7243,-0.0092,-18.5793,30.0,1e-05,point
C30_wb0p36_R100,data\thermal_stress\raw\温度应力\C30温度应力\C30\基准C30\C30基准72.xls,C30,0.36,R100,100,1.0,34.8185,0.4741617040052184,35.515,20.777,14.738,-0.0105,-18.54,30.0,1e-05,point
C30_wb0p36_R100,data\thermal_stress\raw\温度应力\C30温度应力\C30\基准C30\C30基准72.xls,C30,0.36,R100,100,1.0,34.8985,0.47525115175053817,35.5483,20.777,14.771299999999997,-0.0066,-18.1637,30.0,1e-05,point
C30_wb0p36_R100,data\thermal_stress\raw\温度应力\C30温度应力\C30\基准C30\C30基准72.xls,C30,0.36,R100,100,1.0,35.0051,0.4767028408711768,35.5651,20.777,14.7881,-0.0103,-18.1637,30.0,1e-05,point
C30_wb0p36_R100,data\thermal_stress\raw\温度应力\C30温度应力\C30\基准C30\C30基准72.xls,C30,0.36,R100,100,1.0,35.0851,0.4777922886164966,35.537,20.777,14.759999999999998,-0.0082,-18.0043,30.0,1e-05,point
C30_wb0p36_R100,data\thermal_stress\raw\温度应力\C30温度应力\C30\基准C30\C30基准72.xls,C30,0.36,R100,100,1.0,35.1918,0.4792453395468169,35.5599,20.777,14.782899999999998,-0.0084,-18.0043,30.0,1e-05,point
C30_wb0p36_R100,data\thermal_stress\raw\温度应力\C30温度应力\C30\基准C30\C30基准72.xls,C30,0.36,R100,100,1.0,35.2718,0.48033478729213674,35.5543,20.777,14.777299999999997,-0.0083,-17.8789,30.0,1e-05,point
C30_wb0p36_R100,data\thermal_stress\raw\温度应力\C30温度应力\C30\基准C30\C30基准72.xls,C30,0.36,R100,100,1.0,35.3785,0.4817878382224571,35.5613,20.777,14.784300000000002,-0.0058,-17.6705,30.0,1e-05,point
C30_wb0p36_R100,data\thermal_stress\raw\温度应力\C30温度应力\C30\基准C30\C30基准72.xls,C30,0.36,R100,100,1.0,35.4585,0.48287728596777685,35.5921,20.777,14.815100000000001,-0.0091,-17.6145,30.0,1e-05,point
C30_wb0p36_R100,data\thermal_stress\raw\温度应力\C30温度应力\C30\基准C30\C30基准72.xls,C30,0.36,R100,100,1.0,35.5385,0.4839667337130966,35.5821,20.777,14.805099999999996,-0.0032,-17.3507,30.0,1e-05,point
C30_wb0p36_R100,data\thermal_stress\raw\温度应力\C30温度应力\C30\基准C30\C30基准72.xls,C30,0.36,R100,100,1.0,35.6451,0.48541842283373526,35.5669,20.777,14.789899999999996,-0.0019,-17.2659,30.0,1e-05,point
C30_wb0p36_R100,data\thermal_stress\raw\温度应力\C30温度应力\C30\基准C30\C30基准72.xls,C30,0.36,R100,100,1.0,35.7251,0.48650787057905504,35.5895,20.777,14.8125,-0.0007,-17.2659,30.0,1e-05,point
C30_wb0p36_R100,data\thermal_stress\raw\温度应力\C30温度应力\C30\基准C30\C30基准72.xls,C30,0.36,R100,100,1.0,35.8318,0.48796092150937537,35.5912,20.777,14.8142,-0.0001,-17.1105,30.0,1e-05,point
C30_wb0p36_R100,data\thermal_stress\raw\温度应力\C30温度应力\C30\基准C30\C30基准72.xls,C30,0.36,R100,100,1.0,35.9118,0.48905036925469514,35.5807,20.777,14.8037,0.0008,-17.1105,30.0,1e-05,point
C30_wb0p36_R100,data\thermal_stress\raw\温度应力\C30温度应力\C30\基准C30\C30基准72.xls,C30,0.36,R100,100,1.0,36.0185,0.49050342018501547,35.6091,20.777,14.832099999999997,0.0085,-16.9595,30.0,1e-05,point
C30_wb0p36_R100,data\thermal_stress\raw\温度应力\C30温度应力\C30\基准C30\C30基准72.xls,C30,0.36,R100,100,1.0,36.0985,0.49159286793033524,35.5959,20.777,14.8189,0.0097,-16.9595,30.0,1e-05,point
C30_wb0p36_R100,data\thermal_stress\raw\温度应力\C30温度应力\C30\基准C30\C30基准72.xls,C30,0.36,R100,100,1.0,36.2051,0.4930445570509739,35.6331,20.777,14.856099999999998,0.0111,-17.0075,30.0,1e-05,point
C30_wb0p36_R100,data\thermal_stress\raw\温度应力\C30温度应力\C30\基准C30\C30基准72.xls,C30,0.36,R100,100,1.0,36.2851,0.49413400479629366,35.6173,20.777,14.8403,0.0117,-17.0075,30.0,1e-05,point
C30_wb0p36_R100,data\thermal_stress\raw\温度应力\C30温度应力\C30\基准C30\C30基准72.xls,C30,0.36,R100,100,1.0,36.3651,0.49522345254161343,35.6395,20.777,14.862499999999997,0.012,-17.0075,30.0,1e-05,point
C30_wb0p36_R100,data\thermal_stress\raw\温度应力\C30温度应力\C30\基准C30\C30基准72.xls,C30,0.36,R100,100,1.0,36.4718,0.49667650347193376,35.628,20.777,14.850999999999999,0.0123,-17.0075,30.0,1e-05,point
C30_wb0p36_R100,data\thermal_stress\raw\温度应力\C30温度应力\C30\基准C30\C30基准72.xls,C30,0.36,R100,100,1.0,36.5518,0.49776595121725353,35.6585,20.777,14.881499999999996,0.0145,-17.0075,30.0,1e-05,point
C30_wb0p36_R100,data\thermal_stress\raw\温度应力\C30温度应力\C30\基准C30\C30基准72.xls,C30,0.36,R100,100,1.0,36.6585,0.49921900214757375,35.6615,20.777,14.884499999999996,0.0139,-17.0451,30.0,1e-05,point
C30_wb0p36_R100,data\thermal_stress\raw\温度应力\C30温度应力\C30\基准C30\C30基准72.xls,C30,0.36,R100,100,1.0,36.7385,0.5003084498928937,35.6673,20.777,14.890299999999996,0.0133,-17.0451,30.0,1e-05,point
C30_wb0p36_R100,data\thermal_stress\raw\温度应力\C30温度应力\C30\基准C30\C30基准72.xls,C30,0.36,R100,100,1.0,36.8451,0.5017601390135323,35.6892,20.777,14.912199999999999,0.0125,-17.0451,30.0,1e-05,point
C30_wb0p36_R100,data\thermal_stress\raw\温度应力\C30温度应力\C30\基准C30\C30基准72.xls,C30,0.36,R100,100,1.0,36.9251,0.502849586758852,35.6637,20.777,14.886699999999998,0.0138,-17.1437,30.0,1e-05,point
C30_wb0p36_R100,data\thermal_stress\raw\温度应力\C30温度应力\C30\基准C30\C30基准72.xls,C30,0.36,R100,100,1.0,37.0318,0.5043026376891723,35.6424,20.777,14.865400000000001,0.013,-17.1599,30.0,1e-05,point
C30_wb0p36_R100,data\thermal_stress\raw\温度应力\C30温度应力\C30\基准C30\C30基准72.xls,C30,0.36,R100,100,1.0,37.1118,0.5053920854344922,35.6684,20.777,14.891399999999997,0.0077,-17.2768,30.0,1e-05,point
C30_wb0p36_R100,data\thermal_stress\raw\温度应力\C30温度应力\C30\基准C30\C30基准72.xls,C30,0.36,R100,100,1.0,37.1918,0.5064815331798119,35.657,20.777,14.879999999999995,0.0122,-17.2768,30.0,1e-05,point
C30_wb0p36_R100,data\thermal_stress\raw\温度应力\C30温度应力\C30\基准C30\C30基准72.xls,C30,0.36,R100,100,1.0,37.2985,0.5079345841101321,35.6598,20.777,14.882799999999996,0.0109,-17.2768,30.0,1e-05,point
C30_wb0p36_R100,data\thermal_stress\raw\温度应力\C30温度应力\C30\基准C30\C30基准72.xls,C30,0.36,R100,100,1.0,37.3785,0.5090240318554521,35.6469,20.777,14.869900000000001,0.0092,-17.3882,30.0,1e-05,point
C30_wb0p36_R100,data\thermal_stress\raw\温度应力\C30温度应力\C30\基准C30\C30基准72.xls,C30,0.36,R100,100,1.0,37.4851,0.5104757209760907,35.632,20.777,14.854999999999997,0.0119,-17.3882,30.0,1e-05,point
C30_wb0p36_R100,data\thermal_stress\raw\温度应力\C30温度应力\C30\基准C30\C30基准72.xls,C30,0.36,R100,100,1.0,37.5651,0.5115651687214104,35.6474,20.777,14.870399999999997,0.0057,-17.4568,30.0,1e-05,point
C30_wb0p36_R100,data\thermal_stress\raw\温度应力\C30温度应力\C30\基准C30\C30基准72.xls,C30,0.36,R100,100,1.0,37.6718,0.5130182196517307,35.6371,20.777,14.860099999999996,0.0116,-17.4568,30.0,1e-05,point
C30_wb0p36_R100,data\thermal_stress\raw\温度应力\C30温度应力\C30\基准C30\C30基准72.xls,C30,0.36,R100,100,1.0,37.7518,0.5141076673970506,35.6436,20.777,14.866599999999998,0.011,-17.4568,30.0,1e-05,point
C30_wb0p36_R100,data\thermal_stress\raw\温度应力\C30温度应力\C30\基准C30\C30基准72.xls,C30,0.36,R100,100,1.0,37.8585,0.5155607183273708,35.618,20.777,14.841000000000001,0.0113,-17.6488,30.0,1e-05,point
C30_wb0p36_R100,data\thermal_stress\raw\温度应力\C30温度应力\C30\基准C30\C30基准72.xls,C30,0.36,R100,100,1.0,37.9385,0.5166501660726907,35.6143,20.777,14.837299999999999,0.0125,-17.6488,30.0,1e-05,point
C30_wb0p36_R100,data\thermal_stress\raw\温度应力\C30温度应力\C30\基准C30\C30基准72.xls,C30,0.36,R100,100,1.0,38.0185,0.5177396138180105,35.6219,20.777,14.844899999999996,0.0079,-17.6488,30.0,1e-05,point
C30_wb0p36_R100,data\thermal_stress\raw\温度应力\C30温度应力\C30\基准C30\C30基准72.xls,C30,0.36,R100,100,1.0,38.1251,0.5191913029386491,35.6229,20.777,14.8459,-0.0004,-17.9559,30.0,1e-05,point
C30_wb0p36_R100,data\thermal_stress\raw\温度应力\C30温度应力\C30\基准C30\C30基准72.xls,C30,0.36,R100,100,1.0,38.2051,0.5202807506839688,35.6031,20.777,14.826099999999997,0.0042,-17.8694,30.0,1e-05,point
C30_wb0p36_R100,data\thermal_stress\raw\温度应力\C30温度应力\C30\基准C30\C30基准72.xls,C30,0.36,R100,100,1.0,38.3118,0.5217338016142892,35.612,20.777,14.835,-0.0041,-18.2353,30.0,1e-05,point
C30_wb0p36_R100,data\thermal_stress\raw\温度应力\C30温度应力\C30\基准C30\C30基准72.xls,C30,0.36,R100,100,1.0,38.3918,0.522823249359609,35.5819,20.777,14.804899999999996,-0.0046,-17.9315,30.0,1e-05,point
C30_wb0p36_R100,data\thermal_stress\raw\温度应力\C30温度应力\C30\基准C30\C30基准72.xls,C30,0.36,R100,100,1.0,38.4985,0.5242763002899292,35.5706,20.777,14.793599999999998,0.0002,-17.4228,30.0,1e-05,point
C30_wb0p36_R100,data\thermal_stress\raw\温度应力\C30温度应力\C30\基准C30\C30基准72.xls,C30,0.36,R100,100,1.0,38.5785,0.525365748035249,35.5916,20.777,14.814599999999999,-0.0039,-17.4268,30.0,1e-05,point
C30_wb0p36_R100,data\thermal_stress\raw\温度应力\C30温度应力\C30\基准C30\C30基准72.xls,C30,0.36,R100,100,1.0,38.6851,0.5268174371558877,35.5598,20.777,14.782800000000002,-0.0043,-17.0393,30.0,1e-05,point
C30_wb0p36_R100,data\thermal_stress\raw\温度应力\C30温度应力\C30\基准C30\C30基准72.xls,C30,0.36,R100,100,1.0,38.7651,0.5279068849012074,35.5499,20.777,14.7729,0.0,-16.7329,30.0,1e-05,point
C30_wb0p36_R100,data\thermal_stress\raw\温度应力\C30温度应力\C30\基准C30\C30基准72.xls,C30,0.36,R100,100,1.0,38.8718,0.5293599358315277,35.5598,20.777,14.782800000000002,-0.0124,-16.9028,30.0,1e-05,point
C30_wb0p36_R100,data\thermal_stress\raw\温度应力\C30温度应力\C30\基准C30\C30基准72.xls,C30,0.36,R100,100,1.0,38.9518,0.5304493835768476,35.5544,20.777,14.7774,-0.0051,-16.4206,30.0,1e-05,point
C30_wb0p36_R100,data\thermal_stress\raw\温度应力\C30温度应力\C30\基准C30\C30基准72.xls,C30,0.36,R100,100,1.0,39.0318,0.5315388313221673,35.5403,20.777,14.763300000000001,0.0012,-16.0819,30.0,1e-05,point
C30_wb0p36_R100,data\thermal_stress\raw\温度应力\C30温度应力\C30\基准C30\C30基准72.xls,C30,0.36,R100,100,1.0,39.1385,0.5329918822524876,35.5716,20.777,14.794599999999996,-0.0095,-16.1278,30.0,1e-05,point
C30_wb0p36_R100,data\thermal_stress\raw\温度应力\C30温度应力\C30\基准C30\C30基准72.xls,C30,0.36,R100,100,1.0,39.2185,0.5340813299978074,35.5202,20.777,14.743200000000002,-0.0073,-15.8967,30.0,1e-05,point
C30_wb0p36_R100,data\thermal_stress\raw\温度应力\C30温度应力\C30\基准C30\C30基准72.xls,C30,0.36,R100,100,1.0,39.3251,0.5355330191184461,35.5247,20.777,14.747700000000002,-0.0038,-15.682,30.0,1e-05,point
C30_wb0p36_R100,data\thermal_stress\raw\温度应力\C30温度应力\C30\基准C30\C30基准72.xls,C30,0.36,R100,100,1.0,39.4051,0.5366224668637658,35.5194,20.777,14.742399999999996,-0.013,-15.682,30.0,1e-05,point
C30_wb0p36_R100,data\thermal_stress\raw\温度应力\C30温度应力\C30\基准C30\C30基准72.xls,C30,0.36,R100,100,1.0,39.5118,0.5380755177940861,35.5024,20.777,14.7254,-0.0045,-15.1136,30.0,1e-05,point
C30_wb0p36_R100,data\thermal_stress\raw\温度应力\C30温度应力\C30\基准C30\C30基准72.xls,C30,0.36,R100,100,1.0,39.5918,0.539164965539406,35.4985,20.777,14.721499999999999,-0.0027,-14.9543,30.0,1e-05,point
C30_wb0p36_R100,data\thermal_stress\raw\温度应力\C30温度应力\C30\基准C30\C30基准72.xls,C30,0.36,R100,100,1.0,39.6985,0.5406180164697263,35.4942,20.777,14.717199999999998,-0.0087,-14.9944,30.0,1e-05,point
C30_wb0p36_R100,data\thermal_stress\raw\温度应力\C30温度应力\C30\基准C30\C30基准72.xls,C30,0.36,R100,100,1.0,39.7785,0.541707464215046,35.4741,20.777,14.697099999999999,-0.0033,-14.5195,30.0,1e-05,point
C30_wb0p36_R100,data\thermal_stress\raw\温度应力\C30温度应力\C30\基准C30\C30基准72.xls,C30,0.36,R100,100,1.0,39.8585,0.5427969119603658,35.4981,20.777,14.7211,-0.0003,-14.2513,30.0,1e-05,point
C30_wb0p36_R100,data\thermal_stress\raw\温度应力\C30温度应力\C30\基准C30\C30基准72.xls,C30,0.36,R100,100,1.0,39.9651,0.5442486010810045,35.474,20.777,14.696999999999996,-0.0086,-14.3259,30.0,1e-05,point
C30_wb0p36_R100,data\thermal_stress\raw\温度应力\C30温度应力\C30\基准C30\C30基准72.xls,C30,0.36,R100,100,1.0,40.0451,0.5453380488263242,35.4671,20.777,14.690100000000001,-0.0061,-14.1176,30.0,1e-05,point
C30_wb0p36_R100,data\thermal_stress\raw\温度应力\C30温度应力\C30\基准C30\C30基准72.xls,C30,0.36,R100,100,1.0,40.1518,0.5467910997566445,35.4676,20.777,14.690599999999996,-0.0024,-13.8871,30.0,1e-05,point
C30_wb0p36_R100,data\thermal_stress\raw\温度应力\C30温度应力\C30\基准C30\C30基准72.xls,C30,0.36,R100,100,1.0,40.2318,0.5478805475019644,35.4812,20.777,14.7042,-0.0016,-13.8871,30.0,1e-05,point
C30_wb0p36_R100,data\thermal_stress\raw\温度应力\C30温度应力\C30\基准C30\C30基准72.xls,C30,0.36,R100,100,1.0,40.3385,0.5493335984322847,35.4609,20.777,14.683900000000001,-0.0012,-13.8871,30.0,1e-05,point
C30_wb0p36_R100,data\thermal_stress\raw\温度应力\C30温度应力\C30\基准C30\C30基准72.xls,C30,0.36,R100,100,1.0,40.4185,0.5504230461776045,35.4518,20.777,14.674799999999998,-0.0021,-13.8871,30.0,1e-05,point
C30_wb0p36_R100,data\thermal_stress\raw\温度应力\C30温度应力\C30\基准C30\C30基准72.xls,C30,0.36,R100,100,1.0,40.5251,0.5518747352982432,35.4469,20.777,14.669899999999998,-0.0011,-13.8871,30.0,1e-05,point
C30_wb0p36_R100,data\thermal_stress\raw\温度应力\C30温度应力\C30\基准C30\C30基准72.xls,C30,0.36,R100,100,1.0,40.6051,0.5529641830435629,35.4261,20.777,14.649099999999997,0.0008,-13.791,30.0,1e-05,point
C30_wb0p36_R100,data\thermal_stress\raw\温度应力\C30温度应力\C30\基准C30\C30基准72.xls,C30,0.36,R100,100,1.0,40.6851,0.5540536307888827,35.4288,20.777,14.651800000000001,0.0016,-13.6808,30.0,1e-05,point
C30_wb0p36_R100,data\thermal_stress\raw\温度应力\C30温度应力\C30\基准C30\C30基准72.xls,C30,0.36,R100,100,1.0,40.7918,0.555506681719203,35.3968,20.777,14.619799999999998,-0.003,-13.8381,30.0,1e-05,point
C30_wb0p36_R100,data\thermal_stress\raw\温度应力\C30温度应力\C30\基准C30\C30基准72.xls,C30,0.36,R100,100,1.0,40.8718,0.5565961294645227,35.4116,20.777,14.634599999999999,0.0003,-13.4561,30.0,1e-05,point
C30_wb0p36_R100,data\thermal_stress\raw\温度应力\C30温度应力\C30\基准C30\C30基准72.xls,C30,0.36,R100,100,1.0,40.9785,0.558049180394843,35.4076,20.777,14.630600000000001,0.0002,-13.4013,30.0,1e-05,point
C30_wb0p36_R100,data\thermal_stress\raw\温度应力\C30温度应力\C30\基准C30\C30基准72.xls,C30,0.36,R100,100,1.0,41.0585,0.5591386281401629,35.3922,20.777,14.615200000000002,-0.0076,-13.5579,30.0,1e-05,point
C30_wb0p36_R100,data\thermal_stress\raw\温度应力\C30温度应力\C30\基准C30\C30基准72.xls,C30,0.36,R100,100,1.0,41.1651,0.5605903172608016,35.3862,20.777,14.609200000000001,-0.0011,-13.1002,30.0,1e-05,point
C30_wb0p36_R100,data\thermal_stress\raw\温度应力\C30温度应力\C30\基准C30\C30基准72.xls,C30,0.36,R100,100,1.0,41.2451,0.5616797650061213,35.3919,20.777,14.614899999999999,-0.0022,-13.1002,30.0,1e-05,point
C30_wb0p36_R100,data\thermal_stress\raw\温度应力\C30温度应力\C30\基准C30\C30基准72.xls,C30,0.36,R100,100,1.0,41.3518,0.5631328159364415,35.3754,20.777,14.598399999999998,-0.0067,-12.9181,30.0,1e-05,point
C30_wb0p36_R100,data\thermal_stress\raw\温度应力\C30温度应力\C30\基准C30\C30基准72.xls,C30,0.36,R100,100,1.0,41.4318,0.5642222636817614,35.3558,20.777,14.578800000000001,-0.0041,-12.616,30.0,1e-05,point
C30_wb0p36_R100,data\thermal_stress\raw\温度应力\C30温度应力\C30\基准C30\C30基准72.xls,C30,0.36,R100,100,1.0,41.5118,0.5653117114270811,35.3775,20.777,14.600499999999997,-0.0046,-12.616,30.0,1e-05,point
C30_wb0p36_R100,data\thermal_stress\raw\温度应力\C30温度应力\C30\基准C30\C30基准72.xls,C30,0.36,R100,100,1.0,41.6185,0.5667647623574014,35.344,20.777,14.567,-0.0079,-12.014,30.0,1e-05,point
C30_wb0p36_R100,data\thermal_stress\raw\温度应力\C30温度应力\C30\基准C30\C30基准72.xls,C30,0.36,R100,100,1.0,41.6985,0.5678542101027213,35.3616,20.777,14.584600000000002,-0.0036,-11.6126,30.0,1e-05,point
C30_wb0p36_R100,data\thermal_stress\raw\温度应力\C30温度应力\C30\基准C30\C30基准72.xls,C30,0.36,R100,100,1.0,41.8051,0.56930589922336,35.3708,20.777,14.593800000000002,-0.0012,-11.537,30.0,1e-05,point
C30_wb0p36_R100,data\thermal_stress\raw\温度应力\C30温度应力\C30\基准C30\C30基准72.xls,C30,0.36,R100,100,1.0,41.8851,0.5703953469686797,35.3541,20.777,14.577100000000002,-0.0109,-11.435,30.0,1e-05,point
C30_wb0p36_R100,data\thermal_stress\raw\温度应力\C30温度应力\C30\基准C30\C30基准72.xls,C30,0.36,R100,100,1.0,41.9918,0.571848397899,35.3401,20.777,14.563099999999999,-0.005,-11.0286,30.0,1e-05,point
C30_wb0p36_R100,data\thermal_stress\raw\温度应力\C30温度应力\C30\基准C30\C30基准72.xls,C30,0.36,R100,100,1.0,42.0718,0.5729378456443198,35.3424,20.777,14.565399999999997,-0.0019,-10.9045,30.0,1e-05,point
C30_wb0p36_R100,data\thermal_stress\raw\温度应力\C30温度应力\C30\基准C30\C30基准72.xls,C30,0.36,R100,100,1.0,42.1785,0.57439089657464,35.3308,20.777,14.553800000000003,-0.0116,-10.635,30.0,1e-05,point
C30_wb0p36_R100,data\thermal_stress\raw\温度应力\C30温度应力\C30\基准C30\C30基准72.xls,C30,0.36,R100,100,1.0,42.2585,0.5754803443199599,35.3099,20.777,14.532899999999998,-0.007,-10.4093,30.0,1e-05,point
C30_wb0p36_R100,data\thermal_stress\raw\温度应力\C30温度应力\C30\基准C30\C30基准72.xls,C30,0.36,R100,100,1.0,42.3385,0.5765697920652797,35.328,20.777,14.551000000000002,-0.0043,-10.1885,30.0,1e-05,point
C30_wb0p36_R100,data\thermal_stress\raw\温度应力\C30温度应力\C30\基准C30\C30基准72.xls,C30,0.36,R100,100,1.0,42.4451,0.5780214811859182,35.3249,20.777,14.547899999999998,-0.0138,-10.032,30.0,1e-05,point
C30_wb0p36_R100,data\thermal_stress\raw\温度应力\C30温度应力\C30\基准C30\C30基准72.xls,C30,0.36,R100,100,1.0,42.5251,0.5791109289312382,35.2992,20.777,14.522199999999998,-0.0108,-9.6661,30.0,1e-05,point
C30_wb0p36_R100,data\thermal_stress\raw\温度应力\C30温度应力\C30\基准C30\C30基准72.xls,C30,0.36,R100,100,1.0,42.6318,0.5805639798615584,35.3341,20.777,14.557099999999998,-0.0064,-9.5414,30.0,1e-05,point
C30_wb0p36_R100,data\thermal_stress\raw\温度应力\C30温度应力\C30\基准C30\C30基准72.xls,C30,0.36,R100,100,1.0,42.7118,0.5816534276068781,35.295,20.777,14.518,-0.0184,-9.5414,30.0,1e-05,point
C30_wb0p36_R100,data\thermal_stress\raw\温度应力\C30温度应力\C30\基准C30\C30基准72.xls,C30,0.36,R100,100,1.0,42.8185,0.5831064785371984,35.2199,20.777,14.442900000000002,-0.0104,-8.9163,30.0,1e-05,point
C30_wb0p36_R100,data\thermal_stress\raw\温度应力\C30温度应力\C30\基准C30\C30基准72.xls,C30,0.36,R100,100,1.0,42.8985,0.5841959262825183,35.3027,20.777,14.5257,-0.0087,-8.4775,30.0,1e-05,point
C30_wb0p36_R100,data\thermal_stress\raw\温度应力\C30温度应力\C30\基准C30\C30基准72.xls,C30,0.36,R100,100,1.0,43.0051,0.5856476154031569,35.2645,20.777,14.487499999999997,-0.0219,-7.8155,30.0,1e-05,point
C30_wb0p36_R100,data\thermal_stress\raw\温度应力\C30温度应力\C30\基准C30\C30基准72.xls,C30,0.36,R100,100,1.0,43.0851,0.5867370631484766,35.2776,20.777,14.500599999999999,-0.0155,-7.3537,30.0,1e-05,point
C30_wb0p36_R100,data\thermal_stress\raw\温度应力\C30温度应力\C30\基准C30\C30基准72.xls,C30,0.36,R100,100,1.0,43.1918,0.588190114078797,35.2888,20.777,14.511800000000001,-0.0123,-7.2151,30.0,1e-05,point
C30_wb0p36_R100,data\thermal_stress\raw\温度应力\C30温度应力\C30\基准C30\C30基准72.xls,C30,0.36,R100,100,1.0,43.2718,0.5892795618241168,35.2859,20.777,14.508899999999997,-0.0227,-7.2933,30.0,1e-05,point
C30_wb0p36_R100,data\thermal_stress\raw\温度应力\C30温度应力\C30\基准C30\C30基准72.xls,C30,0.36,R100,100,1.0,43.3518,0.5903690095694365,35.275,20.777,14.497999999999998,-0.0127,-6.6933,30.0,1e-05,point
C30_wb0p36_R100,data\thermal_stress\raw\温度应力\C30温度应力\C30\基准C30\C30基准72.xls,C30,0.36,R100,100,1.0,43.4585,0.5918220604997568,35.2667,20.777,14.4897,-0.0078,-6.3783,30.0,1e-05,point
C30_wb0p36_R100,data\thermal_stress\raw\温度应力\C30温度应力\C30\基准C30\C30基准72.xls,C30,0.36,R100,100,1.0,43.5385,0.5929115082450767,35.2868,20.777,14.509799999999998,-0.0197,-6.3783,30.0,1e-05,point
C30_wb0p36_R100,data\thermal_stress\raw\温度应力\C30温度应力\C30\基准C30\C30基准72.xls,C30,0.36,R100,100,1.0,43.6451,0.5943631973657153,35.2838,20.777,14.506799999999998,-0.0118,-5.7614,30.0,1e-05,point
C30_wb0p36_R100,data\thermal_stress\raw\温度应力\C30温度应力\C30\基准C30\C30基准72.xls,C30,0.36,R100,100,1.0,43.7251,0.595452645111035,35.2938,20.777,14.516799999999996,-0.0079,-5.6625,30.0,1e-05,point
C30_wb0p36_R100,data\thermal_stress\raw\温度应力\C30温度应力\C30\基准C30\C30基准72.xls,C30,0.36,R100,100,1.0,43.8318,0.5969056960413553,35.3267,20.777,14.549700000000001,-0.0205,-5.6625,30.0,1e-05,point
C30_wb0p36_R100,data\thermal_stress\raw\温度应力\C30温度应力\C30\基准C30\C30基准72.xls,C30,0.36,R100,100,1.0,43.9118,0.5979951437866752,35.2832,20.777,14.5062,-0.0153,-5.2381,30.0,1e-05,point
C30_wb0p36_R100,data\thermal_stress\raw\温度应力\C30温度应力\C30\基准C30\C30基准72.xls,C30,0.36,R100,100,1.0,44.0185,0.5994481947169955,35.2819,20.777,14.5049,-0.0091,-4.9913,30.0,1e-05,point
C30_wb0p36_R100,data\thermal_stress\raw\温度应力\C30温度应力\C30\基准C30\C30基准72.xls,C30,0.36,R100,100,1.0,44.0985,0.6005376424623153,35.328,20.777,14.551000000000002,-0.0198,-4.9913,30.0,1e-05,point
C30_wb0p36_R100,data\thermal_stress\raw\温度应力\C30温度应力\C30\基准C30\C30基准72.xls,C30,0.36,R100,100,1.0,44.1785,0.601627090207635,35.3141,20.777,14.537100000000002,-0.011,-4.4468,30.0,1e-05,point
C30_wb0p36_R100,data\thermal_stress\raw\温度应力\C30温度应力\C30\基准C30\C30基准72.xls,C30,0.36,R100,100,1.0,44.2851,0.6030787793282737,35.3159,20.777,14.538899999999998,-0.0047,-4.1258,30.0,1e-05,point
C30_wb0p36_R100,data\thermal_stress\raw\温度应力\C30温度应力\C30\基准C30\C30基准72.xls,C30,0.36,R100,100,1.0,44.3651,0.6041682270735935,35.2998,20.777,14.522799999999997,-0.0153,-4.1258,30.0,1e-05,point
C30_wb0p36_R100,data\thermal_stress\raw\温度应力\C30温度应力\C30\基准C30\C30基准72.xls,C30,0.36,R100,100,1.0,44.4718,0.6056212780039139,35.302,20.777,14.524999999999999,-0.0103,-3.6173,30.0,1e-05,point
C30_wb0p36_R100,data\thermal_stress\raw\温度应力\C30温度应力\C30\基准C30\C30基准72.xls,C30,0.36,R100,100,1.0,44.5518,0.6067107257492336,35.3118,20.777,14.534799999999997,-0.0077,-3.3881,30.0,1e-05,point
C30_wb0p36_R100,data\thermal_stress\raw\温度应力\C30温度应力\C30\基准C30\C30基准72.xls,C30,0.36,R100,100,1.0,44.6585,0.6081637766795538,35.3023,20.777,14.525300000000001,-0.019,-3.3881,30.0,1e-05,point
C30_wb0p36_R100,data\thermal_stress\raw\温度应力\C30温度应力\C30\基准C30\C30基准72.xls,C30,0.36,R100,100,1.0,44.7385,0.6092532244248737,35.2809,20.777,14.503900000000002,-0.0152,-3.0285,30.0,1e-05,point
C30_wb0p36_R100,data\thermal_stress\raw\温度应力\C30温度应力\C30\基准C30\C30基准72.xls,C30,0.36,R100,100,1.0,44.8451,0.6107049135455124,35.2855,20.777,14.508499999999998,-0.0082,-2.7323,30.0,1e-05,point
C30_wb0p36_R100,data\thermal_stress\raw\温度应力\C30温度应力\C30\基准C30\C30基准72.xls,C30,0.36,R100,100,1.0,44.9251,0.6117943612908321,35.3399,20.777,14.562899999999999,-0.0167,-2.6863,30.0,1e-05,point
C30_wb0p36_R100,data\thermal_stress\raw\温度应力\C30温度应力\C30\基准C30\C30基准72.xls,C30,0.36,R100,100,1.0,45.0051,0.6128838090361519,35.297,20.777,14.519999999999996,-0.0149,-2.3368,30.0,1e-05,point
C30_wb0p36_R100,data\thermal_stress\raw\温度应力\C30温度应力\C30\基准C30\C30基准72.xls,C30,0.36,R100,100,1.0,45.1118,0.6143368599664722,35.2806,20.777,14.503599999999999,-0.0062,-1.7846,30.0,1e-05,point
C30_wb0p36_R100,data\thermal_stress\raw\温度应力\C30温度应力\C30\基准C30\C30基准72.xls,C30,0.36,R100,100,1.0,45.1918,0.615426307711792,35.2958,20.777,14.518799999999999,-0.0133,-1.7846,30.0,1e-05,point
C30_wb0p36_R100,data\thermal_stress\raw\温度应力\C30温度应力\C30\基准C30\C30基准72.xls,C30,0.36,R100,100,1.0,45.2985,0.6168793586421122,35.3236,20.777,14.546599999999998,-0.0137,-1.501,30.0,1e-05,point
C30_wb0p36_R100,data\thermal_stress\raw\温度应力\C30温度应力\C30\基准C30\C30基准72.xls,C30,0.36,R100,100,1.0,45.3785,0.6179688063874321,35.2941,20.777,14.5171,-0.0046,-0.9141,30.0,1e-05,point
C30_wb0p36_R100,data\thermal_stress\raw\温度应力\C30温度应力\C30\基准C30\C30基准72.xls,C30,0.36,R100,100,1.0,45.4851,0.6194204955080708,35.3247,20.777,14.547699999999999,-0.0133,-0.9141,30.0,1e-05,point
C30_wb0p36_R100,data\thermal_stress\raw\温度应力\C30温度应力\C30\基准C30\C30基准72.xls,C30,0.36,R100,100,1.0,45.5651,0.6205099432533905,35.3021,20.777,14.525100000000002,-0.0116,-0.6248,30.0,1e-05,point
C30_wb0p36_R100,data\thermal_stress\raw\温度应力\C30温度应力\C30\基准C30\C30基准72.xls,C30,0.36,R100,100,1.0,45.6718,0.6219629941837108,35.3086,20.777,14.531599999999997,-0.0055,-0.1203,30.0,1e-05,point
C30_wb0p36_R100,data\thermal_stress\raw\温度应力\C30温度应力\C30\基准C30\C30基准72.xls,C30,0.36,R100,100,1.0,45.7518,0.6230524419290306,35.3148,20.777,14.537799999999997,-0.0104,-0.1203,30.0,1e-05,point
C30_wb0p36_R100,data\thermal_stress\raw\温度应力\C30温度应力\C30\基准C30\C30基准72.xls,C30,0.36,R100,100,1.0,45.8318,0.6241418896743504,35.2848,20.777,14.507799999999996,-0.0086,0.3022,30.0,1e-05,point
