Repository: patiencenice/Predictive-cracking-model

# Predictive-cracking-model
d:\cursor\SteelFiberCrackPredictor\

File: SteelFiberCrackPredictor/data/thermal_stress/c30_thermal_stress_training_point.csv (part 7 of 35)
sample_id,source_file,strength_grade,w_b_ratio,restraint_code,restraint_percent,restraint_factor_R,time_h,time_h_norm,specimen_temperature_c,T_reference,delta_T_point,axial_stress_mpa,deformation_um,cube_strength_mpa,thermal_expansion_alpha,granularity
C30_wb0p36_R100,data\thermal_stress\raw\温度应力\C30温度应力\C30\基准C30\C30基准72.xls,C30,0.36,R100,100,1.0,45.9385,0.6255949406046707,35.2962,20.777,14.519199999999998,-0.0046,0.725,30.0,1e-05,point
C30_wb0p36_R100,data\thermal_stress\raw\温度应力\C30温度应力\C30\基准C30\C30基准72.xls,C30,0.36,R100,100,1.0,46.0185,0.6266843883499905,35.3025,20.777,14.525500000000001,-0.0074,0.725,30.0,1e-05,point
C30_wb0p36_R100,data\thermal_stress\raw\温度应力\C30温度应力\C30\基准C30\C30基准72.xls,C30,0.36,R100,100,1.0,46.1251,0.6281360774706292,35.2969,20.777,14.5199,-0.0098,0.9492,30.0,1e-05,point
C30_wb0p36_R100,data\thermal_stress\raw\温度应力\C30温度应力\C30\基准C30\C30基准72.xls,C30,0.36,R100,100,1.0,46.2051,0.629225525215949,35.273,20.777,14.496000000000002,-0.0047,1.9486,30.0,1e-05,point
C30_wb0p36_R100,data\thermal_stress\raw\温度应力\C30温度应力\C30\基准C30\C30基准72.xls,C30,0.36,R100,100,1.0,46.3118,0.6306785761462692,35.3178,20.777,14.540799999999997,-0.0142,1.9486,30.0,1e-05,point
C30_wb0p36_R100,data\thermal_stress\raw\温度应力\C30温度应力\C30\基准C30\C30基准72.xls,C30,0.36,R100,100,1.0,46.3918,0.631768023891589,35.2858,20.777,14.5088,-0.0172,2.1275,30.0,1e-05,point
C30_wb0p36_R100,data\thermal_stress\raw\温度应力\C30温度应力\C30\基准C30\C30基准72.xls,C30,0.36,R100,100,1.0,46.4985,0.6332210748219093,35.3,20.777,14.522999999999996,-0.0143,2.4969,30.0,1e-05,point
C30_wb0p36_R100,data\thermal_stress\raw\温度应力\C30温度应力\C30\基准C30\C30基准72.xls,C30,0.36,R100,100,1.0,46.5785,0.6343105225672291,35.3046,20.777,14.5276,-0.0127,2.4969,30.0,1e-05,point
C30_wb0p36_R100,data\thermal_stress\raw\温度应力\C30温度应力\C30\基准C30\C30基准72.xls,C30,0.36,R100,100,1.0,46.6585,0.6353999703125488,35.2282,20.777,14.4512,-0.0213,2.4969,30.0,1e-05,point
C30_wb0p36_R100,data\thermal_stress\raw\温度应力\C30温度应力\C30\基准C30\C30基准72.xls,C30,0.36,R100,100,1.0,46.7651,0.6368516594331874,35.2671,20.777,14.490099999999998,-0.0118,4.1362,30.0,1e-05,point
C30_wb0p36_R100,data\thermal_stress\raw\温度应力\C30温度应力\C30\基准C30\C30基准72.xls,C30,0.36,R100,100,1.0,46.8451,0.6379411071785074,35.2835,20.777,14.506499999999996,-0.012,4.1362,30.0,1e-05,point
C30_wb0p36_R100,data\thermal_stress\raw\温度应力\C30温度应力\C30\基准C30\C30基准72.xls,C30,0.36,R100,100,1.0,46.9518,0.6393941581088276,35.3298,20.777,14.552799999999998,-0.022,4.1362,30.0,1e-05,point
C30_wb0p36_R100,data\thermal_stress\raw\温度应力\C30温度应力\C30\基准C30\C30基准72.xls,C30,0.36,R100,100,1.0,47.0318,0.6404836058541473,35.3026,20.777,14.525599999999997,-0.0115,4.7539,30.0,1e-05,point
C30_wb0p36_R100,data\thermal_stress\raw\温度应力\C30温度应力\C30\基准C30\C30基准72.xls,C30,0.36,R100,100,1.0,47.1385,0.6419366567844677,35.3055,20.777,14.528500000000001,-0.0104,4.8782,30.0,1e-05,point
C30_wb0p36_R100,data\thermal_stress\raw\温度应力\C30温度应力\C30\基准C30\C30基准72.xls,C30,0.36,R100,100,1.0,47.2185,0.6430261045297875,35.2933,20.777,14.516300000000001,-0.0221,4.8782,30.0,1e-05,point
C30_wb0p36_R100,data\thermal_stress\raw\温度应力\C30温度应力\C30\基准C30\C30基准72.xls,C30,0.36,R100,100,1.0,47.3251,0.6444777936504261,35.2576,20.777,14.480599999999995,-0.0143,5.5322,30.0,1e-05,point
C30_wb0p36_R100,data\thermal_stress\raw\温度应力\C30温度应力\C30\基准C30\C30基准72.xls,C30,0.36,R100,100,1.0,47.4051,0.6455672413957458,35.2543,20.777,14.4773,-0.0109,5.7434,30.0,1e-05,point
C30_wb0p36_R100,data\thermal_stress\raw\温度应力\C30温度应力\C30\基准C30\C30基准72.xls,C30,0.36,R100,100,1.0,47.5118,0.6470202923260662,35.2963,20.777,14.519300000000001,-0.025,5.7434,30.0,1e-05,point
C30_wb0p36_R100,data\thermal_stress\raw\温度应力\C30温度应力\C30\基准C30\C30基准72.xls,C30,0.36,R100,100,1.0,47.5918,0.648109740071386,35.2574,20.777,14.480399999999996,-0.014,6.1585,30.0,1e-05,point
C30_wb0p36_R100,data\thermal_stress\raw\温度应力\C30温度应力\C30\基准C30\C30基准72.xls,C30,0.36,R100,100,1.0,47.6718,0.6491991878167058,35.278,20.777,14.500999999999998,-0.0111,6.4424,30.0,1e-05,point
C30_wb0p36_R100,data\thermal_stress\raw\温度应力\C30温度应力\C30\基准C30\C30基准72.xls,C30,0.36,R100,100,1.0,47.7785,0.6506522387470262,35.2853,20.777,14.508299999999998,-0.0224,6.4424,30.0,1e-05,point
C30_wb0p36_R100,data\thermal_stress\raw\温度应力\C30温度应力\C30\基准C30\C30基准72.xls,C30,0.36,R100,100,1.0,47.8585,0.6517416864923459,35.2432,20.777,14.4662,-0.0173,7.4002,30.0,1e-05,point
C30_wb0p36_R100,data\thermal_stress\raw\温度应力\C30温度应力\C30\基准C30\C30基准72.xls,C30,0.36,R100,100,1.0,47.9651,0.6531933756129845,35.2538,20.777,14.476799999999997,-0.0102,8.0694,30.0,1e-05,point
C30_wb0p36_R100,data\thermal_stress\raw\温度应力\C30温度应力\C30\基准C30\C30基准72.xls,C30,0.36,R100,100,1.0,48.0451,0.6542828233583043,35.2707,20.777,14.493699999999997,-0.0176,8.0694,30.0,1e-05,point
C30_wb0p36_R100,data\thermal_stress\raw\温度应力\C30温度应力\C30\基准C30\C30基准72.xls,C30,0.36,R100,100,1.0,48.1518,0.6557358742886247,35.2546,20.777,14.477600000000002,-0.0195,8.4289,30.0,1e-05,point
C30_wb0p36_R100,data\thermal_stress\raw\温度应力\C30温度应力\C30\基准C30\C30基准72.xls,C30,0.36,R100,100,1.0,48.2318,0.6568253220339444,35.2435,20.777,14.466499999999996,-0.0117,8.7587,30.0,1e-05,point
C30_wb0p36_R100,data\thermal_stress\raw\温度应力\C30温度应力\C30\基准C30\C30基准72.xls,C30,0.36,R100,100,1.0,48.3385,0.6582783729642647,35.2605,20.777,14.4835,-0.0192,8.7907,30.0,1e-05,point
C30_wb0p36_R100,data\thermal_stress\raw\温度应力\C30温度应力\C30\基准C30\C30基准72.xls,C30,0.36,R100,100,1.0,48.4185,0.6593678207095846,35.2443,20.777,14.467300000000002,-0.0255,8.5792,30.0,1e-05,point
C30_wb0p36_R100,data\thermal_stress\raw\温度应力\C30温度应力\C30\基准C30\C30基准72.xls,C30,0.36,R100,100,1.0,48.4985,0.6604572684549043,35.2169,20.777,14.439900000000002,-0.021,9.2635,30.0,1e-05,point
C30_wb0p36_R100,data\thermal_stress\raw\温度应力\C30温度应力\C30\基准C30\C30基准72.xls,C30,0.36,R100,100,1.0,48.6051,0.6619089575755429,35.2667,20.777,14.4897,-0.0194,9.5464,30.0,1e-05,point
C30_wb0p36_R100,data\thermal_stress\raw\温度应力\C30温度应力\C30\基准C30\C30基准72.xls,C30,0.36,R100,100,1.0,48.6851,0.6629984053208627,35.2364,20.777,14.459400000000002,-0.0301,9.5464,30.0,1e-05,point
C30_wb0p36_R100,data\thermal_stress\raw\温度应力\C30温度应力\C30\基准C30\C30基准72.xls,C30,0.36,R100,100,1.0,48.7918,0.6644514562511831,35.2523,20.777,14.475299999999997,-0.0205,11.5278,30.0,1e-05,point
C30_wb0p36_R100,data\thermal_stress\raw\温度应力\C30温度应力\C30\基准C30\C30基准72.xls,C30,0.36,R100,100,1.0,48.8718,0.6655409039965028,35.2507,20.777,14.473700000000001,-0.0169,11.64,30.0,1e-05,point
C30_wb0p36_R100,data\thermal_stress\raw\温度应力\C30温度应力\C30\基准C30\C30基准72.xls,C30,0.36,R100,100,1.0,48.9785,0.666993954926823,35.2936,20.777,14.516599999999997,-0.0296,11.3639,30.0,1e-05,point
C30_wb0p36_R100,data\thermal_stress\raw\温度应力\C30温度应力\C30\基准C30\C30基准72.xls,C30,0.36,R100,100,1.0,49.0585,0.668083402672143,35.2446,20.777,14.467599999999997,-0.0215,12.2596,30.0,1e-05,point
C30_wb0p36_R100,data\thermal_stress\raw\温度应力\C30温度应力\C30\基准C30\C30基准72.xls,C30,0.36,R100,100,1.0,49.1651,0.6695350917927816,35.2347,20.777,14.457699999999996,-0.0153,13.4711,30.0,1e-05,point
C30_wb0p36_R100,data\thermal_stress\raw\温度应力\C30温度应力\C30\基准C30\C30基准72.xls,C30,0.36,R100,100,1.0,49.2451,0.6706245395381013,35.2731,20.777,14.496099999999998,-0.0269,13.4711,30.0,1e-05,point
C30_wb0p36_R100,data\thermal_stress\raw\温度应力\C30温度应力\C30\基准C30\C30基准72.xls,C30,0.36,R100,100,1.0,49.3251,0.6717139872834211,35.2252,20.777,14.4482,-0.0213,14.597,30.0,1e-05,point
C30_wb0p36_R100,data\thermal_stress\raw\温度应力\C30温度应力\C30\基准C30\C30基准72.xls,C30,0.36,R100,100,1.0,49.4318,0.6731670382137415,35.1953,20.777,14.418300000000002,-0.0192,15.0179,30.0,1e-05,point
C30_wb0p36_R100,data\thermal_stress\raw\温度应力\C30温度应力\C30\基准C30\C30基准72.xls,C30,0.36,R100,100,1.0,49.5118,0.6742564859590612,35.2552,20.777,14.478200000000001,-0.0275,15.0179,30.0,1e-05,point
C30_wb0p36_R100,data\thermal_stress\raw\温度应力\C30温度应力\C30\基准C30\C30基准72.xls,C30,0.36,R100,100,1.0,49.6185,0.6757095368893815,35.228,20.777,14.451,-0.0256,15.5546,30.0,1e-05,point
C30_wb0p36_R100,data\thermal_stress\raw\温度应力\C30温度应力\C30\基准C30\C30基准72.xls,C30,0.36,R100,100,1.0,49.6985,0.6767989846347013,35.2581,20.777,14.481099999999998,-0.0172,15.9738,30.0,1e-05,point
C30_wb0p36_R100,data\thermal_stress\raw\温度应力\C30温度应力\C30\基准C30\C30基准72.xls,C30,0.36,R100,100,1.0,49.8051,0.67825067375534,35.2214,20.777,14.444400000000002,-0.029,15.8735,30.0,1e-05,point
C30_wb0p36_R100,data\thermal_stress\raw\温度应力\C30温度应力\C30\基准C30\C30基准72.xls,C30,0.36,R100,100,1.0,49.8851,0.6793401215006598,35.223,20.777,14.445999999999998,-0.0322,15.5,30.0,1e-05,point
C30_wb0p36_R100,data\thermal_stress\raw\温度应力\C30温度应力\C30\基准C30\C30基准72.xls,C30,0.36,R100,100,1.0,49.9918,0.68079317243098,35.1998,20.777,14.422800000000002,-0.0304,15.6496,30.0,1e-05,point
C30_wb0p36_R100,data\thermal_stress\raw\温度应力\C30温度应力\C30\基准C30\C30基准72.xls,C30,0.36,R100,100,1.0,50.0718,0.6818826201762999,35.206,20.777,14.429000000000002,-0.0296,15.6496,30.0,1e-05,point
C30_wb0p36_R100,data\thermal_stress\raw\温度应力\C30温度应力\C30\基准C30\C30基准72.xls,C30,0.36,R100,100,1.0,50.1518,0.6829720679216197,35.1885,20.777,14.411499999999997,-0.0362,15.6496,30.0,1e-05,point
C30_wb0p36_R100,data\thermal_stress\raw\温度应力\C30温度应力\C30\基准C30\C30基准72.xls,C30,0.36,R100,100,1.0,50.2585,0.6844251188519399,35.165,20.777,14.387999999999998,-0.0246,16.409,30.0,1e-05,point
C30_wb0p36_R100,data\thermal_stress\raw\温度应力\C30温度应力\C30\基准C30\C30基准72.xls,C30,0.36,R100,100,1.0,50.3385,0.6855145665972597,35.1781,20.777,14.4011,-0.0204,16.7732,30.0,1e-05,point
C30_wb0p36_R100,data\thermal_stress\raw\温度应力\C30温度应力\C30\基准C30\C30基准72.xls,C30,0.36,R100,100,1.0,50.4451,0.6869662557178983,35.1776,20.777,14.400599999999997,-0.0327,16.7732,30.0,1e-05,point
C30_wb0p36_R100,data\thermal_stress\raw\温度应力\C30温度应力\C30\基准C30\C30基准72.xls,C30,0.36,R100,100,1.0,50.5251,0.6880557034632182,35.1048,20.777,14.327799999999996,-0.0301,17.0765,30.0,1e-05,point
C30_wb0p36_R100,data\thermal_stress\raw\温度应力\C30温度应力\C30\基准C30\C30基准72.xls,C30,0.36,R100,100,1.0,50.6318,0.6895087543935384,35.0896,20.777,14.312599999999996,-0.0223,18.2519,30.0,1e-05,point
C30_wb0p36_R100,data\thermal_stress\raw\温度应力\C30温度应力\C30\基准C30\C30基准72.xls,C30,0.36,R100,100,1.0,50.7118,0.6905982021388581,35.0767,20.777,14.299700000000001,-0.0242,18.2519,30.0,1e-05,point
C30_wb0p36_R100,data\thermal_stress\raw\温度应力\C30温度应力\C30\基准C30\C30基准72.xls,C30,0.36,R100,100,1.0,50.8185,0.6920512530691785,35.0157,20.777,14.238700000000001,-0.0334,18.8527,30.0,1e-05,point
C30_wb0p36_R100,data\thermal_stress\raw\温度应力\C30温度应力\C30\基准C30\C30基准72.xls,C30,0.36,R100,100,1.0,50.8985,0.6931407008144983,35.0018,20.777,14.224800000000002,-0.029,19.3975,30.0,1e-05,point
C30_wb0p36_R100,data\thermal_stress\raw\温度应力\C30温度应力\C30\基准C30\C30基准72.xls,C30,0.36,R100,100,1.0,50.9785,0.694230148559818,34.9704,20.777,14.193399999999997,-0.0295,19.3975,30.0,1e-05,point
C30_wb0p36_R100,data\thermal_stress\raw\温度应力\C30温度应力\C30\基准C30\C30基准72.xls,C30,0.36,R100,100,1.0,51.0851,0.6956818376804567,34.9579,20.777,14.180900000000001,-0.0427,19.3975,30.0,1e-05,point
C30_wb0p36_R100,data\thermal_stress\raw\温度应力\C30温度应力\C30\基准C30\C30基准72.xls,C30,0.36,R100,100,1.0,51.1651,0.6967712854257766,34.9069,20.777,14.1299,-0.0437,19.8402,30.0,1e-05,point
C30_wb0p36_R100,data\thermal_stress\raw\温度应力\C30温度应力\C30\基准C30\C30基准72.xls,C30,0.36,R100,100,1.0,51.2718,0.6982243363560968,34.8505,20.777,14.073499999999996,-0.0418,20.6377,30.0,1e-05,point
C30_wb0p36_R100,data\thermal_stress\raw\温度应力\C30温度应力\C30\基准C30\C30基准72.xls,C30,0.36,R100,100,1.0,51.3518,0.6993137841014166,34.8459,20.777,14.0689,-0.0437,20.5381,30.0,1e-05,point
C30_wb0p36_R100,data\thermal_stress\raw\温度应力\C30温度应力\C30\基准C30\C30基准72.xls,C30,0.36,R100,100,1.0,51.4585,0.700766835031737,34.8604,20.777,14.083399999999997,-0.0657,20.6759,30.0,1e-05,point
C30_wb0p36_R100,data\thermal_stress\raw\温度应力\C30温度应力\C30\基准C30\C30基准72.xls,C30,0.36,R100,100,1.0,51.5385,0.7018562827770567,34.7793,20.777,14.002299999999998,-0.0609,21.617,30.0,1e-05,point
C30_wb0p36_R100,data\thermal_stress\raw\温度应力\C30温度应力\C30\基准C30\C30基准72.xls,C30,0.36,R100,100,1.0,51.6451,0.7033079718976953,34.6498,20.777,13.872799999999998,-0.0631,21.617,30.0,1e-05,point
C30_wb0p36_R100,data\thermal_stress\raw\温度应力\C30温度应力\C30\基准C30\C30基准72.xls,C30,0.36,R100,100,1.0,51.7251,0.7043974196430152,34.6204,20.777,13.843399999999995,-0.0721,21.617,30.0,1e-05,point
C30_wb0p36_R100,data\thermal_stress\raw\温度应力\C30温度应力\C30\基准C30\C30基准72.xls,C30,0.36,R100,100,1.0,51.8318,0.7058504705733355,34.542,20.777,13.765,-0.0809,22.0887,30.0,1e-05,point
C30_wb0p36_R100,data\thermal_stress\raw\温度应力\C30温度应力\C30\基准C30\C30基准72.xls,C30,0.36,R100,100,1.0,51.9118,0.7069399183186552,34.5105,20.777,13.7335,-0.081,22.1982,30.0,1e-05,point
C30_wb0p36_R100,data\thermal_stress\raw\温度应力\C30温度应力\C30\基准C30\C30基准72.xls,C30,0.36,R100,100,1.0,51.9918,0.708029366063975,34.3407,20.777,13.563699999999997,-0.0778,22.4785,30.0,1e-05,point
C30_wb0p36_R100,data\thermal_stress\raw\温度应力\C30温度应力\C30\基准C30\C30基准72.xls,C30,0.36,R100,100,1.0,52.0985,0.7094824169942954,34.4285,20.777,13.651499999999999,-0.0991,22.4785,30.0,1e-05,point
C30_wb0p36_R100,data\thermal_stress\raw\温度应力\C30温度应力\C30\基准C30\C30基准72.xls,C30,0.36,R100,100,1.0,52.1785,0.7105718647396151,34.3499,20.777,13.572899999999997,-0.1012,22.7547,30.0,1e-05,point
C30_wb0p36_R100,data\thermal_stress\raw\温度应力\C30温度应力\C30\基准C30\C30基准72.xls,C30,0.36,R100,100,1.0,52.2851,0.7120235538602537,34.2674,20.777,13.490400000000001,-0.0986,22.9999,30.0,1e-05,point
C30_wb0p36_R100,data\thermal_stress\raw\温度应力\C30温度应力\C30\基准C30\C30基准72.xls,C30,0.36,R100,100,1.0,52.3651,0.7131130016055736,34.2746,20.777,13.497599999999998,-0.0986,22.9999,30.0,1e-05,point
C30_wb0p36_R100,data\thermal_stress\raw\温度应力\C30温度应力\C30\基准C30\C30基准72.xls,C30,0.36,R100,100,1.0,52.4718,0.7145660525358939,34.1746,20.777,13.397599999999997,-0.1244,22.9999,30.0,1e-05,point
C30_wb0p36_R100,data\thermal_stress\raw\温度应力\C30温度应力\C30\基准C30\C30基准72.xls,C30,0.36,R100,100,1.0,52.5518,0.7156555002812136,34.1185,20.777,13.341499999999996,-0.1257,23.3723,30.0,1e-05,point
C30_wb0p36_R100,data\thermal_stress\raw\温度应力\C30温度应力\C30\基准C30\C30基准72.xls,C30,0.36,R100,100,1.0,52.6585,0.7171085512115338,34.0513,20.777,13.274299999999997,-0.1261,23.595,30.0,1e-05,point
C30_wb0p36_R100,data\thermal_stress\raw\温度应力\C30温度应力\C30\基准C30\C30基准72.xls,C30,0.36,R100,100,1.0,52.7385,0.7181979989568538,34.0212,20.777,13.2442,-0.1283,23.595,30.0,1e-05,point
C30_wb0p36_R100,data\thermal_stress\raw\温度应力\C30温度应力\C30\基准C30\C30基准72.xls,C30,0.36,R100,100,1.0,52.8185,0.7192874467021735,33.9909,20.777,13.213900000000002,-0.1482,23.595,30.0,1e-05,point
C30_wb0p36_R100,data\thermal_stress\raw\温度应力\C30温度应力\C30\基准C30\C30基准72.xls,C30,0.36,R100,100,1.0,52.9251,0.7207391358228121,33.8944,20.777,13.117399999999996,-0.1479,24.1643,30.0,1e-05,point
C30_wb0p36_R100,data\thermal_stress\raw\温度应力\C30温度应力\C30\基准C30\C30基准72.xls,C30,0.36,R100,100,1.0,53.0051,0.721828583568132,33.8344,20.777,13.057400000000001,-0.1468,24.3682,30.0,1e-05,point
C30_wb0p36_R100,data\thermal_stress\raw\温度应力\C30温度应力\C30\基准C30\C30基准72.xls,C30,0.36,R100,100,1.0,53.1118,0.7232816344984523,33.7725,20.777,12.9955,-0.1527,24.3682,30.0,1e-05,point
C30_wb0p36_R100,data\thermal_stress\raw\温度应力\C30温度应力\C30\基准C30\C30基准72.xls,C30,0.36,R100,100,1.0,53.1918,0.724371082243772,33.7425,20.777,12.965499999999999,-0.1658,24.3682,30.0,1e-05,point
C30_wb0p36_R100,data\thermal_stress\raw\温度应力\C30温度应力\C30\基准C30\C30基准72.xls,C30,0.36,R100,100,1.0,53.2985,0.7258241331740923,33.6448,20.777,12.867799999999995,-0.1701,24.7636,30.0,1e-05,point
C30_wb0p36_R100,data\thermal_stress\raw\温度应力\C30温度应力\C30\基准C30\C30基准72.xls,C30,0.36,R100,100,1.0,53.3785,0.7269135809194122,33.5866,20.777,12.809599999999996,-0.1698,25.2199,30.0,1e-05,point
C30_wb0p36_R100,data\thermal_stress\raw\温度应力\C30温度应力\C30\基准C30\C30基准72.xls,C30,0.36,R100,100,1.0,53.4851,0.7283652700400508,33.536,20.777,12.759,-0.183,25.2199,30.0,1e-05,point
C30_wb0p36_R100,data\thermal_stress\raw\温度应力\C30温度应力\C30\基准C30\C30基准72.xls,C30,0.36,R100,100,1.0,53.5651,0.7294547177853705,33.4646,20.777,12.687599999999996,-0.1958,25.2199,30.0,1e-05,point
C30_wb0p36_R100,data\thermal_stress\raw\温度应力\C30温度应力\C30\基准C30\C30基准72.xls,C30,0.36,R100,100,1.0,53.6451,0.7305441655306903,33.4237,20.777,12.646699999999996,-0.1999,25.8856,30.0,1e-05,point
C30_wb0p36_R100,data\thermal_stress\raw\温度应力\C30温度应力\C30\基准C30\C30基准72.xls,C30,0.36,R100,100,1.0,53.7518,0.7319972164610107,33.3287,20.777,12.551699999999997,-0.2009,25.8856,30.0,1e-05,point
C30_wb0p36_R100,data\thermal_stress\raw\温度应力\C30温度应力\C30\基准C30\C30基准72.xls,C30,0.36,R100,100,1.0,53.8318,0.7330866642063305,33.2995,20.777,12.5225,-0.2065,25.8856,30.0,1e-05,point
C30_wb0p36_R100,data\thermal_stress\raw\温度应力\C30温度应力\C30\基准C30\C30基准72.xls,C30,0.36,R100,100,1.0,53.9385,0.7345397151366507,33.2207,20.777,12.4437,-0.2216,26.5888,30.0,1e-05,point
C30_wb0p36_R100,data\thermal_stress\raw\温度应力\C30温度应力\C30\基准C30\C30基准72.xls,C30,0.36,R100,100,1.0,54.0185,0.7356291628819706,33.1649,20.777,12.387900000000002,-0.2227,26.5888,30.0,1e-05,point
C30_wb0p36_R100,data\thermal_stress\raw\温度应力\C30温度应力\C30\基准C30\C30基准72.xls,C30,0.36,R100,100,1.0,54.1251,0.7370808520026092,33.1008,20.777,12.323799999999999,-0.2206,26.5888,30.0,1e-05,point
C30_wb0p36_R100,data\thermal_stress\raw\温度应力\C30温度应力\C30\基准C30\C30基准72.xls,C30,0.36,R100,100,1.0,54.2051,0.738170299747929,33.0421,20.777,12.265099999999997,-0.2329,26.5888,30.0,1e-05,point
C30_wb0p36_R100,data\thermal_stress\raw\温度应力\C30温度应力\C30\基准C30\C30基准72.xls,C30,0.36,R100,100,1.0,54.3118,0.7396233506782492,32.9758,20.777,12.198799999999999,-0.2394,26.9769,30.0,1e-05,point
C30_wb0p36_R100,data\thermal_stress\raw\温度应力\C30温度应力\C30\基准C30\C30基准72.xls,C30,0.36,R100,100,1.0,54.3918,0.7407127984235691,32.9027,20.777,12.125700000000002,-0.2413,27.4631,30.0,1e-05,point
C30_wb0p36_R100,data\thermal_stress\raw\温度应力\C30温度应力\C30\基准C30\C30基准72.xls,C30,0.36,R100,100,1.0,54.4718,0.7418022461688889,32.8614,20.777,12.084400000000002,-0.2408,27.4631,30.0,1e-05,point
C30_wb0p36_R100,data\thermal_stress\raw\温度应力\C30温度应力\C30\基准C30\C30基准72.xls,C30,0.36,R100,100,1.0,54.5785,0.7432552970992091,32.7833,20.777,12.006299999999996,-0.2608,27.4631,30.0,1e-05,point
C30_wb0p36_R100,data\thermal_stress\raw\温度应力\C30温度应力\C30\基准C30\C30基准72.xls,C30,0.36,R100,100,1.0,54.6585,0.7443447448445288,32.7164,20.777,11.9394,-0.2641,27.9214,30.0,1e-05,point
C30_wb0p36_R100,data\thermal_stress\raw\温度应力\C30温度应力\C30\基准C30\C30基准72.xls,C30,0.36,R100,100,1.0,54.7651,0.7457964339651675,32.6458,20.777,11.8688,-0.2668,28.3624,30.0,1e-05,point
C30_wb0p36_R100,data\thermal_stress\raw\温度应力\C30温度应力\C30\基准C30\C30基准72.xls,C30,0.36,R100,100,1.0,54.8451,0.7468858817104874,32.5892,20.777,11.812199999999997,-0.2652,28.3624,30.0,1e-05,point
C30_wb0p36_R100,data\thermal_stress\raw\温度应力\C30温度应力\C30\基准C30\C30基准72.xls,C30,0.36,R100,100,1.0,54.9518,0.7483389326408076,32.5468,20.777,11.769799999999996,-0.2834,28.3624,30.0,1e-05,point
C30_wb0p36_R100,data\thermal_stress\raw\温度应力\C30温度应力\C30\基准C30\C30基准72.xls,C30,0.36,R100,100,1.0,55.0318,0.7494283803861274,32.4574,20.777,11.680399999999999,-0.2901,29.0422,30.0,1e-05,point
C30_wb0p36_R100,data\thermal_stress\raw\温度应力\C30温度应力\C30\基准C30\C30基准72.xls,C30,0.36,R100,100,1.0,55.1385,0.7508814313164477,32.3691,20.777,11.592100000000002,-0.2911,29.0422,30.0,1e-05,point
C30_wb0p36_R100,data\thermal_stress\raw\温度应力\C30温度应力\C30\基准C30\C30基准72.xls,C30,0.36,R100,100,1.0,55.2185,0.7519708790617675,32.3558,20.777,11.578800000000001,-0.2909,29.0422,30.0,1e-05,point
C30_wb0p36_R100,data\thermal_stress\raw\温度应力\C30温度应力\C30\基准C30\C30基准72.xls,C30,0.36,R100,100,1.0,55.2985,0.7530603268070873,32.2846,20.777,11.507599999999996,-0.2985,29.0422,30.0,1e-05,point
C30_wb0p36_R100,data\thermal_stress\raw\温度应力\C30温度应力\C30\基准C30\C30基准72.xls,C30,0.36,R100,100,1.0,55.4051,0.754512015927726,32.195,20.777,11.418,-0.2516,32.6687,30.0,1e-05,point
C30_wb0p36_R100,data\thermal_stress\raw\温度应力\C30温度应力\C30\基准C30\C30基准72.xls,C30,0.36,R100,100,1.0,55.4851,0.7556014636730458,32.1452,20.777,11.368200000000002,-0.2468,32.8664,30.0,1e-05,point
C30_wb0p36_R100,data\thermal_stress\raw\温度应力\C30温度应力\C30\基准C30\C30基准72.xls,C30,0.36,R100,100,1.0,55.5918,0.757054514603366,32.0585,20.777,11.281500000000001,-0.2493,32.8664,30.0,1e-05,point
C30_wb0p36_R100,data\thermal_stress\raw\温度应力\C30温度应力\C30\基准C30\C30基准72.xls,C30,0.36,R100,100,1.0,55.6718,0.7581439623486859,32.0187,20.777,11.241700000000002,-0.2537,32.8664,30.0,1e-05,point
C30_wb0p36_R100,data\thermal_stress\raw\温度应力\C30温度应力\C30\基准C30\C30基准72.xls,C30,0.36,R100,100,1.0,55.7785,0.7595970132790062,31.9465,20.777,11.1695,-0.262,33.3517,30.0,1e-05,point
C30_wb0p36_R100,data\thermal_stress\raw\温度应力\C30温度应力\C30\基准C30\C30基准72.xls,C30,0.36,R100,100,1.0,55.8585,0.7606864610243259,31.8848,20.777,11.107799999999997,-0.2645,33.715,30.0,1e-05,point
C30_wb0p36_R100,data\thermal_stress\raw\温度应力\C30温度应力\C30\基准C30\C30基准72.xls,C30,0.36,R100,100,1.0,55.9651,0.7621381501449646,31.832,20.777,11.055,-0.2645,33.715,30.0,1e-05,point
C30_wb0p36_R100,data\thermal_stress\raw\温度应力\C30温度应力\C30\基准C30\C30基准72.xls,C30,0.36,R100,100,1.0,56.0451,0.7632275978902844,31.7796,20.777,11.002599999999997,-0.2763,33.715,30.0,1e-05,point
C30_wb0p36_R100,data\thermal_stress\raw\温度应力\C30温度应力\C30\基准C30\C30基准72.xls,C30,0.36,R100,100,1.0,56.1518,0.7646806488206047,31.6893,20.777,10.912299999999998,-0.2854,34.5946,30.0,1e-05,point
C30_wb0p36_R100,data\thermal_stress\raw\温度应力\C30温度应力\C30\基准C30\C30基准72.xls,C30,0.36,R100,100,1.0,56.2318,0.7657700965659244,31.6333,20.777,10.856299999999997,-0.2865,34.6548,30.0,1e-05,point
C30_wb0p36_R100,data\thermal_stress\raw\温度应力\C30温度应力\C30\基准C30\C30基准72.xls,C30,0.36,R100,100,1.0,56.3118,0.7668595443112443,31.593,20.777,10.815999999999999,-0.2876,34.6548,30.0,1e-05,point
C30_wb0p36_R100,data\thermal_stress\raw\温度应力\C30温度应力\C30\基准C30\C30基准72.xls,C30,0.36,R100,100,1.0,56.4185,0.7683125952415646,31.51,20.777,10.733,-0.2914,34.6548,30.0,1e-05,point
C30_wb0p36_R100,data\thermal_stress\raw\温度应力\C30温度应力\C30\基准C30\C30基准72.xls,C30,0.36,R100,100,1.0,56.4985,0.7694020429868843,31.451,20.777,10.674,-0.3037,35.2375,30.0,1e-05,point
C30_wb0p36_R100,data\thermal_stress\raw\温度应力\C30温度应力\C30\基准C30\C30基准72.xls,C30,0.36,R100,100,1.0,56.6051,0.770853732107523,31.3673,20.777,10.5903,-0.3066,35.5607,30.0,1e-05,point
C30_wb0p36_R100,data\thermal_stress\raw\温度应力\C30温度应力\C30\基准C30\C30基准72.xls,C30,0.36,R100,100,1.0,56.6851,0.7719431798528428,31.3175,20.777,10.540499999999998,-0.3079,35.5607,30.0,1e-05,point
C30_wb0p36_R100,data\thermal_stress\raw\温度应力\C30温度应力\C30\基准C30\C30基准72.xls,C30,0.36,R100,100,1.0,56.7918,0.7733962307831631,31.2935,20.777,10.5165,-0.3106,35.5607,30.0,1e-05,point
C30_wb0p36_R100,data\thermal_stress\raw\温度应力\C30温度应力\C30\基准C30\C30基准72.xls,C30,0.36,R100,100,1.0,56.8718,0.7744856785284828,31.1895,20.777,10.412499999999998,-0.322,35.5607,30.0,1e-05,point
C30_wb0p36_R100,data\thermal_stress\raw\温度应力\C30温度应力\C30\基准C30\C30基准72.xls,C30,0.36,R100,100,1.0,56.9785,0.7759387294588032,31.1197,20.777,10.3427,-0.3249,36.3428,30.0,1e-05,point
C30_wb0p36_R100,data\thermal_stress\raw\温度应力\C30温度应力\C30\基准C30\C30基准72.xls,C30,0.36,R100,100,1.0,57.0585,0.777028177204123,31.0521,20.777,10.275099999999998,-0.326,36.3428,30.0,1e-05,point
C30_wb0p36_R100,data\thermal_stress\raw\温度应力\C30温度应力\C30\基准C30\C30基准72.xls,C30,0.36,R100,100,1.0,57.1385,0.7781176249494428,31.0533,20.777,10.276299999999999,-0.3256,36.3428,30.0,1e-05,point
C30_wb0p36_R100,data\thermal_stress\raw\温度应力\C30温度应力\C30\基准C30\C30基准72.xls,C30,0.36,R100,100,1.0,57.2451,0.7795693140700813,30.9622,20.777,10.185199999999998,-0.3402,36.3428,30.0,1e-05,point
C30_wb0p36_R100,data\thermal_stress\raw\温度应力\C30温度应力\C30\基准C30\C30基准72.xls,C30,0.36,R100,100,1.0,57.3251,0.7806587618154012,30.9056,20.777,10.128599999999999,-0.3427,37.0997,30.0,1e-05,point
C30_wb0p36_R100,data\thermal_stress\raw\温度应力\C30温度应力\C30\基准C30\C30基准72.xls,C30,0.36,R100,100,1.0,57.4318,0.7821118127457215,30.834,20.777,10.056999999999999,-0.3436,37.0997,30.0,1e-05,point
C30_wb0p36_R100,data\thermal_stress\raw\温度应力\C30温度应力\C30\基准C30\C30基准72.xls,C30,0.36,R100,100,1.0,57.5118,0.7832012604910413,30.8036,20.777,10.026599999999998,-0.3431,37.0997,30.0,1e-05,point
C30_wb0p36_R100,data\thermal_stress\raw\温度应力\C30温度应力\C30\基准C30\C30基准72.xls,C30,0.36,R100,100,1.0,57.6185,0.7846543114213615,30.7163,20.777,9.9393,-0.3565,37.0997,30.0,1e-05,point
C30_wb0p36_R100,data\thermal_stress\raw\温度应力\C30温度应力\C30\基准C30\C30基准72.xls,C30,0.36,R100,100,1.0,57.6985,0.7857437591666814,30.6707,20.777,9.893699999999999,-0.3606,38.0121,30.0,1e-05,point
C30_wb0p36_R100,data\thermal_stress\raw\温度应力\C30温度应力\C30\基准C30\C30基准72.xls,C30,0.36,R100,100,1.0,57.8051,0.78719544828732,30.595,20.777,9.817999999999998,-0.362,38.0121,30.0,1e-05,point
C30_wb0p36_R100,data\thermal_stress\raw\温度应力\C30温度应力\C30\基准C30\C30基准72.xls,C30,0.36,R100,100,1.0,57.8851,0.7882848960326398,30.5732,20.777,9.796199999999999,-0.3611,38.0121,30.0,1e-05,point
C30_wb0p36_R100,data\thermal_stress\raw\温度应力\C30温度应力\C30\基准C30\C30基准72.xls,C30,0.36,R100,100,1.0,57.9651,0.7893743437779596,30.496,20.777,9.718999999999998,-0.368,38.0121,30.0,1e-05,point
C30_wb0p36_R100,data\thermal_stress\raw\温度应力\C30温度应力\C30\基准C30\C30基准72.xls,C30,0.36,R100,100,1.0,58.0718,0.7908273947082799,30.422,20.777,9.645,-0.378,38.8172,30.0,1e-05,point
C30_wb0p36_R100,data\thermal_stress\raw\温度应力\C30温度应力\C30\基准C30\C30基准72.xls,C30,0.36,R100,100,1.0,58.1518,0.7919168424535997,30.3713,20.777,9.5943,-0.3786,38.8172,30.0,1e-05,point
C30_wb0p36_R100,data\thermal_stress\raw\温度应力\C30温度应力\C30\基准C30\C30基准72.xls,C30,0.36,R100,100,1.0,58.2585,0.7933698933839199,30.2943,20.777,9.517299999999999,-0.38,38.8172,30.0,1e-05,point
C30_wb0p36_R100,data\thermal_stress\raw\温度应力\C30温度应力\C30\基准C30\C30基准72.xls,C30,0.36,R100,100,1.0,58.3385,0.7944593411292398,30.2966,20.777,9.5196,-0.383,38.8172,30.0,1e-05,point
C30_wb0p36_R100,data\thermal_stress\raw\温度应力\C30温度应力\C30\基准C30\C30基准72.xls,C30,0.36,R100,100,1.0,58.4451,0.7959110302498783,30.1858,20.777,9.4088,-0.392,39.5703,30.0,1e-05,point
C30_wb0p36_R100,data\thermal_stress\raw\温度应力\C30温度应力\C30\基准C30\C30基准72.xls,C30,0.36,R100,100,1.0,58.5251,0.7970004779951982,30.13,20.777,9.352999999999998,-0.394,39.9153,30.0,1e-05,point
C30_wb0p36_R100,data\thermal_stress\raw\温度应力\C30温度应力\C30\基准C30\C30基准72.xls,C30,0.36,R100,100,1.0,58.6318,0.7984535289255185,30.1132,20.777,9.336199999999998,-0.3917,39.9153,30.0,1e-05,point
C30_wb0p36_R100,data\thermal_stress\raw\温度应力\C30温度应力\C30\基准C30\C30基准72.xls,C30,0.36,R100,100,1.0,58.7118,0.7995429766708382,30.0079,20.777,9.230899999999998,-0.3921,39.9153,30.0,1e-05,point
C30_wb0p36_R100,data\thermal_stress\raw\温度应力\C30温度应力\C30\基准C30\C30基准72.xls,C30,0.36,R100,100,1.0,58.7918,0.8006324244161581,29.9617,20.777,9.1847,-0.4015,40.8507,30.0,1e-05,point
C30_wb0p36_R100,data\thermal_stress\raw\温度应力\C30温度应力\C30\基准C30\C30基准72.xls,C30,0.36,R100,100,1.0,58.8985,0.8020854753464783,29.9169,20.777,9.139899999999997,-0.4032,40.8507,30.0,1e-05,point
C30_wb0p36_R100,data\thermal_stress\raw\温度应力\C30温度应力\C30\基准C30\C30基准72.xls,C30,0.36,R100,100,1.0,58.9785,0.8031749230917982,29.8616,20.777,9.084599999999998,-0.4043,40.8507,30.0,1e-05,point
C30_wb0p36_R100,data\thermal_stress\raw\温度应力\C30温度应力\C30\基准C30\C30基准72.xls,C30,0.36,R100,100,1.0,59.0851,0.8046266122124367,29.8058,20.777,9.0288,-0.4063,40.8507,30.0,1e-05,point
C30_wb0p36_R100,data\thermal_stress\raw\温度应力\C30温度应力\C30\基准C30\C30基准72.xls,C30,0.36,R100,100,1.0,59.1651,0.8057160599577566,29.7575,20.777,8.9805,-0.4148,40.8507,30.0,1e-05,point
C30_wb0p36_R100,data\thermal_stress\raw\温度应力\C30温度应力\C30\基准C30\C30基准72.xls,C30,0.36,R100,100,1.0,59.2718,0.8071691108880769,29.6779,20.777,8.9009,-0.4184,41.7576,30.0,1e-05,point
C30_wb0p36_R100,data\thermal_stress\raw\温度应力\C30温度应力\C30\基准C30\C30基准72.xls,C30,0.36,R100,100,1.0,59.3518,0.8082585586333967,29.6064,20.777,8.8294,-0.4187,41.7576,30.0,1e-05,point
C30_wb0p36_R100,data\thermal_stress\raw\温度应力\C30温度应力\C30\基准C30\C30基准72.xls,C30,0.36,R100,100,1.0,59.4585,0.809711609563717,29.5977,20.777,8.820699999999999,-0.4212,41.7576,30.0,1e-05,point
C30_wb0p36_R100,data\thermal_stress\raw\温度应力\C30温度应力\C30\基准C30\C30基准72.xls,C30,0.36,R100,100,1.0,59.5385,0.8108010573090367,29.5366,20.777,8.759599999999999,-0.4347,41.7576,30.0,1e-05,point
C30_wb0p36_R100,data\thermal_stress\raw\温度应力\C30温度应力\C30\基准C30\C30基准72.xls,C30,0.36,R100,100,1.0,59.6185,0.8118905050543566,29.4726,20.777,8.695599999999999,-0.4379,42.5508,30.0,1e-05,point
C30_wb0p36_R100,data\thermal_stress\raw\温度应力\C30温度应力\C30\基准C30\C30基准72.xls,C30,0.36,R100,100,1.0,59.7251,0.8133421941749952,29.4152,20.777,8.638199999999998,-0.4399,43.0101,30.0,1e-05,point
C30_wb0p36_R100,data\thermal_stress\raw\温度应力\C30温度应力\C30\基准C30\C30基准72.xls,C30,0.36,R100,100,1.0,59.8051,0.814431641920315,29.3928,20.777,8.6158,-0.4374,43.0101,30.0,1e-05,point
C30_wb0p36_R100,data\thermal_stress\raw\温度应力\C30温度应力\C30\基准C30\C30基准72.xls,C30,0.36,R100,100,1.0,59.9118,0.8158846928506353,29.3201,20.777,8.543099999999999,-0.4422,43.0101,30.0,1e-05,point
C30_wb0p36_R100,data\thermal_stress\raw\温度应力\C30温度应力\C30\基准C30\C30基准72.xls,C30,0.36,R100,100,1.0,59.9918,0.8169741405959551,29.2516,20.777,8.474599999999999,-0.4502,44.219,30.0,1e-05,point
C30_wb0p36_R100,data\thermal_stress\raw\温度应力\C30温度应力\C30\基准C30\C30基准72.xls,C30,0.36,R100,100,1.0,60.0985,0.8184271915262754,29.1898,20.777,8.4128,-0.4503,44.219,30.0,1e-05,point
C30_wb0p36_R100,data\thermal_stress\raw\温度应力\C30温度应力\C30\基准C30\C30基准72.xls,C30,0.36,R100,100,1.0,60.1785,0.8195166392715951,29.1728,20.777,8.395799999999998,-0.4511,44.219,30.0,1e-05,point
C30_wb0p36_R100,data\thermal_stress\raw\温度应力\C30温度应力\C30\基准C30\C30基准72.xls,C30,0.36,R100,100,1.0,60.2851,0.8209683283922338,29.1039,20.777,8.326899999999998,-0.4546,44.219,30.0,1e-05,point
C30_wb0p36_R100,data\thermal_stress\raw\温度应力\C30温度应力\C30\基准C30\C30基准72.xls,C30,0.36,R100,100,1.0,60.3651,0.8220577761375536,29.0778,20.777,8.300799999999999,-0.4656,44.219,30.0,1e-05,point
C30_wb0p36_R100,data\thermal_stress\raw\温度应力\C30温度应力\C30\基准C30\C30基准72.xls,C30,0.36,R100,100,1.0,60.4718,0.8235108270678739,28.9843,20.777,8.2073,-0.4693,45.2832,30.0,1e-05,point
C30_wb0p36_R100,data\thermal_stress\raw\温度应力\C30温度应力\C30\基准C30\C30基准72.xls,C30,0.36,R100,100,1.0,60.5518,0.8246002748131936,28.9566,20.777,8.1796,-0.474,45.4724,30.0,1e-05,point
C30_wb0p36_R100,data\thermal_stress\raw\温度应力\C30温度应力\C30\基准C30\C30基准72.xls,C30,0.36,R100,100,1.0,60.6318,0.8256897225585135,28.9076,20.777,8.130599999999998,-0.4652,45.4724,30.0,1e-05,point
C30_wb0p36_R100,data\thermal_stress\raw\温度应力\C30温度应力\C30\基准C30\C30基准72.xls,C30,0.36,R100,100,1.0,60.7385,0.8271427734888338,28.8522,20.777,8.075199999999999,-0.4737,45.4724,30.0,1e-05,point
C30_wb0p36_R100,data\thermal_stress\raw\温度应力\C30温度应力\C30\基准C30\C30基准72.xls,C30,0.36,R100,100,1.0,60.8185,0.8282322212341535,28.7836,20.777,8.006599999999999,-0.478,46.4329,30.0,1e-05,point
C30_wb0p36_R100,data\thermal_stress\raw\温度应力\C30温度应力\C30\基准C30\C30基准72.xls,C30,0.36,R100,100,1.0,60.9251,0.8296839103547922,28.7393,20.777,7.962299999999999,-0.4806,47.1172,30.0,1e-05,point
C30_wb0p36_R100,data\thermal_stress\raw\温度应力\C30温度应力\C30\基准C30\C30基准72.xls,C30,0.36,R100,100,1.0,61.0051,0.830773358100112,28.714,20.777,7.936999999999998,-0.4777,47.1172,30.0,1e-05,point
C30_wb0p36_R100,data\thermal_stress\raw\温度应力\C30温度应力\C30\基准C30\C30基准72.xls,C30,0.36,R100,100,1.0,61.1118,0.8322264090304323,28.6299,20.777,7.852899999999998,-0.4828,47.1172,30.0,1e-05,point
C30_wb0p36_R100,data\thermal_stress\raw\温度应力\C30温度应力\C30\基准C30\C30基准72.xls,C30,0.36,R100,100,1.0,61.1918,0.8333158567757522,28.6036,20.777,7.826599999999999,-0.4888,47.1172,30.0,1e-05,point
C30_wb0p36_R100,data\thermal_stress\raw\温度应力\C30温度应力\C30\基准C30\C30基准72.xls,C30,0.36,R100,100,1.0,61.2985,0.8347689077060724,28.5521,20.777,7.775099999999998,-0.4917,48.2116,30.0,1e-05,point
C30_wb0p36_R100,data\thermal_stress\raw\温度应力\C30温度应力\C30\基准C30\C30基准72.xls,C30,0.36,R100,100,1.0,61.3785,0.8358583554513922,28.519,20.777,7.741999999999997,-0.4916,48.2116,30.0,1e-05,point
C30_wb0p36_R100,data\thermal_stress\raw\温度应力\C30温度应力\C30\基准C30\C30基准72.xls,C30,0.36,R100,100,1.0,61.4585,0.836947803196712,28.4785,20.777,7.701499999999999,-0.4916,48.2116,30.0,1e-05,point
C30_wb0p36_R100,data\thermal_stress\raw\温度应力\C30温度应力\C30\基准C30\C30基准72.xls,C30,0.36,R100,100,1.0,61.5651,0.8383994923173507,28.3509,20.777,7.573899999999998,-0.501,48.2116,30.0,1e-05,point
C30_wb0p36_R100,data\thermal_stress\raw\温度应力\C30温度应力\C30\基准C30\C30基准72.xls,C30,0.36,R100,100,1.0,61.6451,0.8394889400626704,28.354,20.777,7.576999999999998,-0.3877,57.6631,30.0,1e-05,point
C30_wb0p36_R100,data\thermal_stress\raw\温度应力\C30温度应力\C30\基准C30\C30基准72.xls,C30,0.36,R100,100,1.0,61.7518,0.8409419909929907,28.1378,20.777,7.360799999999998,-0.3843,58.1633,30.0,1e-05,point
C30_wb0p36_R100,data\thermal_stress\raw\温度应力\C30温度应力\C30\基准C30\C30基准72.xls,C30,0.36,R100,100,1.0,61.8318,0.8420314387383105,28.2382,20.777,7.461199999999998,-0.3859,58.1633,30.0,1e-05,point
C30_wb0p36_R100,data\thermal_stress\raw\温度应力\C30温度应力\C30\基准C30\C30基准72.xls,C30,0.36,R100,100,1.0,61.9385,0.8434844896686308,28.2163,20.777,7.439299999999999,-0.3809,58.1633,30.0,1e-05,point
C30_wb0p36_R100,data\thermal_stress\raw\温度应力\C30温度应力\C30\基准C30\C30基准72.xls,C30,0.36,R100,100,1.0,62.0185,0.8445739374139506,28.1706,20.777,7.393599999999999,-0.393,58.1633,30.0,1e-05,point
C30_wb0p36_R100,data\thermal_stress\raw\温度应力\C30温度应力\C30\基准C30\C30基准72.xls,C30,0.36,R100,100,1.0,62.1251,0.8460256265345892,28.1133,20.777,7.336299999999998,-0.4022,59.4527,30.0,1e-05,point
C30_wb0p36_R100,data\thermal_stress\raw\温度应力\C30温度应力\C30\基准C30\C30基准72.xls,C30,0.36,R100,100,1.0,62.2051,0.8471150742799091,28.0669,20.777,7.289899999999999,-0.4006,59.6613,30.0,1e-05,point
C30_wb0p36_R100,data\thermal_stress\raw\温度应力\C30温度应力\C30\基准C30\C30基准72.xls,C30,0.36,R100,100,1.0,62.2851,0.8482045220252288,28.0135,20.777,7.2364999999999995,-0.4013,59.6613,30.0,1e-05,point
C30_wb0p36_R100,data\thermal_stress\raw\温度应力\C30温度应力\C30\基准C30\C30基准72.xls,C30,0.36,R100,100,1.0,62.3918,0.8496575729555491,27.9769,20.777,7.1998999999999995,-0.4001,59.6613,30.0,1e-05,point
C30_wb0p36_R100,data\thermal_stress\raw\温度应力\C30温度应力\C30\基准C30\C30基准72.xls,C30,0.36,R100,100,1.0,62.4718,0.8507470207008689,27.9236,20.777,7.146599999999999,-0.4073,60.5289,30.0,1e-05,point
C30_wb0p36_R100,data\thermal_stress\raw\温度应力\C30温度应力\C30\基准C30\C30基准72.xls,C30,0.36,R100,100,1.0,62.5785,0.8522000716311892,27.8825,20.777,7.105499999999999,-0.4135,61.0304,30.0,1e-05,point
C30_wb0p36_R100,data\thermal_stress\raw\温度应力\C30温度应力\C30\基准C30\C30基准72.xls,C30,0.36,R100,100,1.0,62.6585,0.853289519376509,27.8305,20.777,7.0535,-0.4143,61.0304,30.0,1e-05,point
C30_wb0p36_R100,data\thermal_stress\raw\温度应力\C30温度应力\C30\基准C30\C30基准72.xls,C30,0.36,R100,100,1.0,62.7651,0.8547412084971475,27.79,20.777,7.012999999999998,-0.408,61.0304,30.0,1e-05,point
C30_wb0p36_R100,data\thermal_stress\raw\温度应力\C30温度应力\C30\基准C30\C30基准72.xls,C30,0.36,R100,100,1.0,62.8451,0.8558306562424675,27.7627,20.777,6.985699999999998,-0.4203,61.0304,30.0,1e-05,point
C30_wb0p36_R100,data\thermal_stress\raw\温度应力\C30温度应力\C30\基准C30\C30基准72.xls,C30,0.36,R100,100,1.0,62.9518,0.8572837071727877,27.6913,20.777,6.914299999999997,-0.4286,62.1395,30.0,1e-05,point
C30_wb0p36_R100,data\thermal_stress\raw\温度应力\C30温度应力\C30\基准C30\C30基准72.xls,C30,0.36,R100,100,1.0,63.0318,0.8583731549181075,27.6439,20.777,6.866899999999998,-0.4276,62.4426,30.0,1e-05,point
C30_wb0p36_R100,data\thermal_stress\raw\温度应力\C30温度应力\C30\基准C30\C30基准72.xls,C30,0.36,R100,100,1.0,63.1118,0.8594626026634273,27.6141,20.777,6.8370999999999995,-0.4287,62.4426,30.0,1e-05,point
C30_wb0p36_R100,data\thermal_stress\raw\温度应力\C30温度应力\C30\基准C30\C30基准72.xls,C30,0.36,R100,100,1.0,63.2185,0.8609156535937476,27.5729,20.777,6.7959,-0.4257,62.4426,30.0,1e-05,point
C30_wb0p36_R100,data\thermal_stress\raw\温度应力\C30温度应力\C30\基准C30\C30基准72.xls,C30,0.36,R100,100,1.0,63.2985,0.8620051013390674,27.5452,20.777,6.7682,-0.4322,62.4426,30.0,1e-05,point
C30_wb0p36_R100,data\thermal_stress\raw\温度应力\C30温度应力\C30\基准C30\C30基准72.xls,C30,0.36,R100,100,1.0,63.4051,0.863456790459706,27.482,20.777,6.704999999999998,-0.4389,63.664,30.0,1e-05,point
C30_wb0p36_R100,data\thermal_stress\raw\温度应力\C30温度应力\C30\基准C30\C30基准72.xls,C30,0.36,R100,100,1.0,63.4851,0.8645462382050259,27.4369,20.777,6.6599,-0.4417,64.138,30.0,1e-05,point
C30_wb0p36_R100,data\thermal_stress\raw\温度应力\C30温度应力\C30\基准C30\C30基准72.xls,C30,0.36,R100,100,1.0,63.5918,0.8659992891353461,27.4082,20.777,6.6312,-0.4332,64.138,30.0,1e-05,point
C30_wb0p36_R100,data\thermal_stress\raw\温度应力\C30温度应力\C30\基准C30\C30基准72.xls,C30,0.36,R100,100,1.0,63.6718,0.8670887368806659,27.3659,20.777,6.588899999999999,-0.4416,64.138,30.0,1e-05,point
C30_wb0p36_R100,data\thermal_stress\raw\温度应力\C30温度应力\C30\基准C30\C30基准72.xls,C30,0.36,R100,100,1.0,63.7785,0.8685417878109862,27.2981,20.777,6.521100000000001,-0.4496,65.0203,30.0,1e-05,point
C30_wb0p36_R100,data\thermal_stress\raw\温度应力\C30温度应力\C30\基准C30\C30基准72.xls,C30,0.36,R100,100,1.0,63.8585,0.869631235556306,27.2596,20.777,6.482599999999998,-0.4565,65.3303,30.0,1e-05,point
C30_wb0p36_R100,data\thermal_stress\raw\温度应力\C30温度应力\C30\基准C30\C30基准72.xls,C30,0.36,R100,100,1.0,63.9385,0.8707206833016258,27.2332,20.777,6.456199999999999,-0.4574,65.3303,30.0,1e-05,point
C30_wb0p36_R100,data\thermal_stress\raw\温度应力\C30温度应力\C30\基准C30\C30基准72.xls,C30,0.36,R100,100,1.0,64.0451,0.8721723724222645,27.2144,20.777,6.4374,-0.4494,65.2597,30.0,1e-05,point
C30_wb0p36_R100,data\thermal_stress\raw\温度应力\C30温度应力\C30\基准C30\C30基准72.xls,C30,0.36,R100,100,1.0,64.1251,0.8732618201675842,27.164,20.777,6.3870000000000005,-0.4574,65.3548,30.0,1e-05,point
C30_wb0p36_R100,data\thermal_stress\raw\温度应力\C30温度应力\C30\基准C30\C30基准72.xls,C30,0.36,R100,100,1.0,64.2318,0.8747148710979046,27.1063,20.777,6.3293,-0.4696,66.3555,30.0,1e-05,point
C30_wb0p36_R100,data\thermal_stress\raw\温度应力\C30温度应力\C30\基准C30\C30基准72.xls,C30,0.36,R100,100,1.0,64.3118,0.8758043188432244,27.0784,20.777,6.3013999999999974,-0.4687,66.6346,30.0,1e-05,point
C30_wb0p36_R100,data\thermal_stress\raw\温度应力\C30温度应力\C30\基准C30\C30基准72.xls,C30,0.36,R100,100,1.0,64.4185,0.8772573697735445,27.0222,20.777,6.2452000000000005,-0.4691,66.6346,30.0,1e-05,point
C30_wb0p36_R100,data\thermal_stress\raw\温度应力\C30温度应力\C30\基准C30\C30基准72.xls,C30,0.36,R100,100,1.0,64.4985,0.8783468175188645,27.0159,20.777,6.2388999999999974,-0.4603,66.6346,30.0,1e-05,point
C30_wb0p36_R100,data\thermal_stress\raw\温度应力\C30温度应力\C30\基准C30\C30基准72.xls,C30,0.36,R100,100,1.0,64.6051,0.879798506639503,26.9602,20.777,6.183199999999999,-0.4678,66.6346,30.0,1e-05,point
C30_wb0p36_R100,data\thermal_stress\raw\温度应力\C30温度应力\C30\基准C30\C30基准72.xls,C30,0.36,R100,100,1.0,64.6851,0.8808879543848229,26.9184,20.777,6.141399999999997,-0.4695,67.5259,30.0,1e-05,point
C30_wb0p36_R100,data\thermal_stress\raw\温度应力\C30温度应力\C30\基准C30\C30基准72.xls,C30,0.36,R100,100,1.0,64.7918,0.882341005315143,26.8651,20.777,6.088100000000001,-0.4774,67.958,30.0,1e-05,point
C30_wb0p36_R100,data\thermal_stress\raw\温度应力\C30温度应力\C30\基准C30\C30基准72.xls,C30,0.36,R100,100,1.0,64.8718,0.8834304530604629,26.8496,20.777,6.072599999999998,-0.4691,67.9635,30.0,1e-05,point
C30_wb0p36_R100,data\thermal_stress\raw\温度应力\C30温度应力\C30\基准C30\C30基准72.xls,C30,0.36,R100,100,1.0,64.9518,0.8845199008057828,26.8025,20.777,6.025499999999997,-0.4735,67.9635,30.0,1e-05,point
C30_wb0p36_R100,data\thermal_stress\raw\温度应力\C30温度应力\C30\基准C30\C30基准72.xls,C30,0.36,R100,100,1.0,65.0585,0.8859729517361029,26.762,20.777,5.984999999999999,-0.4803,69.0211,30.0,1e-05,point
C30_wb0p36_R100,data\thermal_stress\raw\温度应力\C30温度应力\C30\基准C30\C30基准72.xls,C30,0.36,R100,100,1.0,65.1385,0.8870623994814227,26.7443,20.777,5.967299999999998,-0.4807,69.0211,30.0,1e-05,point
C30_wb0p36_R100,data\thermal_stress\raw\温度应力\C30温度应力\C30\基准C30\C30基准72.xls,C30,0.36,R100,100,1.0,65.2451,0.8885140886020614,26.6873,20.777,5.910299999999999,-0.481,69.0211,30.0,1e-05,point
C30_wb0p36_R100,data\thermal_stress\raw\温度应力\C30温度应力\C30\基准C30\C30基准72.xls,C30,0.36,R100,100,1.0,65.3251,0.8896035363473813,26.6626,20.777,5.8856,-0.4792,69.0211,30.0,1e-05,point
C30_wb0p36_R100,data\thermal_stress\raw\温度应力\C30温度应力\C30\基准C30\C30基准72.xls,C30,0.36,R100,100,1.0,65.4318,0.8910565872777014,26.607,20.777,5.829999999999998,-0.4886,69.0211,30.0,1e-05,point
