Repository: patiencenice/Predictive-cracking-model

# Predictive-cracking-model
d:\cursor\SteelFiberCrackPredictor\

File: SteelFiberCrackPredictor/data/thermal_stress/c30_thermal_stress_training_point.csv (part 8 of 35)
sample_id,source_file,strength_grade,w_b_ratio,restraint_code,restraint_percent,restraint_factor_R,time_h,time_h_norm,specimen_temperature_c,T_reference,delta_T_point,axial_stress_mpa,deformation_um,cube_strength_mpa,thermal_expansion_alpha,granularity
C30_wb0p36_R100,data\thermal_stress\raw\温度应力\C30温度应力\C30\基准C30\C30基准72.xls,C30,0.36,R100,100,1.0,65.5118,0.8921460350230213,26.5736,20.777,5.796599999999998,-0.4913,69.9634,30.0,1e-05,point
C30_wb0p36_R100,data\thermal_stress\raw\温度应力\C30温度应力\C30\基准C30\C30基准72.xls,C30,0.36,R100,100,1.0,65.6185,0.8935990859533416,26.5329,20.777,5.7559000000000005,-0.4967,70.6314,30.0,1e-05,point
C30_wb0p36_R100,data\thermal_stress\raw\温度应力\C30温度应力\C30\基准C30\C30基准72.xls,C30,0.36,R100,100,1.0,65.6985,0.8946885336986613,26.4953,20.777,5.718299999999999,-0.4969,70.6314,30.0,1e-05,point
C30_wb0p36_R100,data\thermal_stress\raw\温度应力\C30温度应力\C30\基准C30\C30基准72.xls,C30,0.36,R100,100,1.0,65.7785,0.8957779814439811,26.4603,20.777,5.683299999999999,-0.4885,70.6314,30.0,1e-05,point
C30_wb0p36_R100,data\thermal_stress\raw\温度应力\C30温度应力\C30\基准C30\C30基准72.xls,C30,0.36,R100,100,1.0,65.8851,0.8972296705646198,26.4079,20.777,5.6309000000000005,-0.4977,70.6314,30.0,1e-05,point
C30_wb0p36_R100,data\thermal_stress\raw\温度应力\C30温度应力\C30\基准C30\C30基准72.xls,C30,0.36,R100,100,1.0,65.9651,0.8983191183099397,26.4059,20.777,5.628899999999998,-0.5018,71.6386,30.0,1e-05,point
C30_wb0p36_R100,data\thermal_stress\raw\温度应力\C30温度应力\C30\基准C30\C30基准72.xls,C30,0.36,R100,100,1.0,66.0718,0.8997721692402598,26.3635,20.777,5.586499999999997,-0.5027,71.6386,30.0,1e-05,point
C30_wb0p36_R100,data\thermal_stress\raw\温度应力\C30温度应力\C30\基准C30\C30基准72.xls,C30,0.36,R100,100,1.0,66.1518,0.9008616169855796,26.3248,20.777,5.547799999999999,-0.503,71.6386,30.0,1e-05,point
C30_wb0p36_R100,data\thermal_stress\raw\温度应力\C30温度应力\C30\基准C30\C30基准72.xls,C30,0.36,R100,100,1.0,66.2585,0.9023146679159,26.2821,20.777,5.505099999999999,-0.5023,71.6386,30.0,1e-05,point
C30_wb0p36_R100,data\thermal_stress\raw\温度应力\C30温度应力\C30\基准C30\C30基准72.xls,C30,0.36,R100,100,1.0,66.3385,0.9034041156612197,26.2485,20.777,5.471499999999999,-0.5074,71.6386,30.0,1e-05,point
C30_wb0p36_R100,data\thermal_stress\raw\温度应力\C30温度应力\C30\基准C30\C30基准72.xls,C30,0.36,R100,100,1.0,66.4451,0.9048558047818583,26.1911,20.777,5.414099999999998,-0.5117,72.6258,30.0,1e-05,point
C30_wb0p36_R100,data\thermal_stress\raw\温度应力\C30温度应力\C30\基准C30\C30基准72.xls,C30,0.36,R100,100,1.0,66.5251,0.9059452525271782,26.1688,20.777,5.3918,-0.5193,73.0983,30.0,1e-05,point
C30_wb0p36_R100,data\thermal_stress\raw\温度应力\C30温度应力\C30\基准C30\C30基准72.xls,C30,0.36,R100,100,1.0,66.6051,0.907034700272498,26.1342,20.777,5.357199999999999,-0.5197,73.0983,30.0,1e-05,point
C30_wb0p36_R100,data\thermal_stress\raw\温度应力\C30温度应力\C30\基准C30\C30基准72.xls,C30,0.36,R100,100,1.0,66.7118,0.9084877512028183,26.1022,20.777,5.325199999999999,-0.5097,73.0983,30.0,1e-05,point
C30_wb0p36_R100,data\thermal_stress\raw\温度应力\C30温度应力\C30\基准C30\C30基准72.xls,C30,0.36,R100,100,1.0,66.7918,0.909577198948138,26.0872,20.777,5.310199999999998,-0.5161,73.0983,30.0,1e-05,point
C30_wb0p36_R100,data\thermal_stress\raw\温度应力\C30温度应力\C30\基准C30\C30基准72.xls,C30,0.36,R100,100,1.0,66.8985,0.9110302498784584,26.0371,20.777,5.260099999999998,-0.5249,74.0577,30.0,1e-05,point
C30_wb0p36_R100,data\thermal_stress\raw\温度应力\C30温度应力\C30\基准C30\C30基准72.xls,C30,0.36,R100,100,1.0,66.9785,0.9121196976237782,26.0034,20.777,5.226399999999998,-0.5305,75.178,30.0,1e-05,point
C30_wb0p36_R100,data\thermal_stress\raw\温度应力\C30温度应力\C30\基准C30\C30基准72.xls,C30,0.36,R100,100,1.0,67.0851,0.9135713867444168,25.9752,20.777,5.1982,-0.5304,75.178,30.0,1e-05,point
C30_wb0p36_R100,data\thermal_stress\raw\温度应力\C30温度应力\C30\基准C30\C30基准72.xls,C30,0.36,R100,100,1.0,67.1651,0.9146608344897366,25.9594,20.777,5.182399999999998,-0.5218,75.178,30.0,1e-05,point
C30_wb0p36_R100,data\thermal_stress\raw\温度应力\C30温度应力\C30\基准C30\C30基准72.xls,C30,0.36,R100,100,1.0,67.2718,0.9161138854200569,25.924,20.777,5.1469999999999985,-0.5262,75.178,30.0,1e-05,point
C30_wb0p36_R100,data\thermal_stress\raw\温度应力\C30温度应力\C30\基准C30\C30基准72.xls,C30,0.36,R100,100,1.0,67.3518,0.9172033331653767,25.8626,20.777,5.0855999999999995,-0.5317,76.193,30.0,1e-05,point
C30_wb0p36_R100,data\thermal_stress\raw\温度应力\C30温度应力\C30\基准C30\C30基准72.xls,C30,0.36,R100,100,1.0,67.4318,0.9182927809106964,25.8471,20.777,5.0701,-0.5393,76.6428,30.0,1e-05,point
C30_wb0p36_R100,data\thermal_stress\raw\温度应力\C30温度应力\C30\基准C30\C30基准72.xls,C30,0.36,R100,100,1.0,67.5385,0.9197458318410168,25.813,20.777,5.035999999999998,-0.5387,77.2197,30.0,1e-05,point
C30_wb0p36_R100,data\thermal_stress\raw\温度应力\C30温度应力\C30\基准C30\C30基准72.xls,C30,0.36,R100,100,1.0,67.6185,0.9208352795863366,25.8063,20.777,5.029299999999999,-0.5286,77.2197,30.0,1e-05,point
C30_wb0p36_R100,data\thermal_stress\raw\温度应力\C30温度应力\C30\基准C30\C30基准72.xls,C30,0.36,R100,100,1.0,67.7251,0.9222869687069752,25.748,20.777,4.971,-0.5321,77.2197,30.0,1e-05,point
C30_wb0p36_R100,data\thermal_stress\raw\温度应力\C30温度应力\C30\基准C30\C30基准72.xls,C30,0.36,R100,100,1.0,67.8051,0.923376416452295,25.7374,20.777,4.9604,-0.5358,77.2197,30.0,1e-05,point
C30_wb0p36_R100,data\thermal_stress\raw\温度应力\C30温度应力\C30\基准C30\C30基准72.xls,C30,0.36,R100,100,1.0,67.9118,0.9248294673826153,25.6909,20.777,4.913899999999998,-0.5388,78.643,30.0,1e-05,point
C30_wb0p36_R100,data\thermal_stress\raw\温度应力\C30温度应力\C30\基准C30\C30基准72.xls,C30,0.36,R100,100,1.0,67.9918,0.9259189151279351,25.6448,20.777,4.867799999999999,-0.5394,78.643,30.0,1e-05,point
C30_wb0p36_R100,data\thermal_stress\raw\温度应力\C30温度应力\C30\基准C30\C30基准72.xls,C30,0.36,R100,100,1.0,68.0985,0.9273719660582554,25.6205,20.777,4.843499999999999,-0.5363,78.643,30.0,1e-05,point
C30_wb0p36_R100,data\thermal_stress\raw\温度应力\C30温度应力\C30\基准C30\C30基准72.xls,C30,0.36,R100,100,1.0,68.1785,0.9284614138035752,25.5916,20.777,4.814599999999999,-0.5423,78.643,30.0,1e-05,point
C30_wb0p36_R100,data\thermal_stress\raw\温度应力\C30温度应力\C30\基准C30\C30基准72.xls,C30,0.36,R100,100,1.0,68.2585,0.929550861548895,25.575,20.777,4.797999999999998,-0.5463,78.643,30.0,1e-05,point
C30_wb0p36_R100,data\thermal_stress\raw\温度应力\C30温度应力\C30\基准C30\C30基准72.xls,C30,0.36,R100,100,1.0,68.3651,0.9310025506695336,25.5555,20.777,4.7784999999999975,-0.5482,80.3478,30.0,1e-05,point
C30_wb0p36_R100,data\thermal_stress\raw\温度应力\C30温度应力\C30\基准C30\C30基准72.xls,C30,0.36,R100,100,1.0,68.4451,0.9320919984148534,25.5094,20.777,4.732399999999998,-0.5564,80.9339,30.0,1e-05,point
C30_wb0p36_R100,data\thermal_stress\raw\温度应力\C30温度应力\C30\基准C30\C30基准72.xls,C30,0.36,R100,100,1.0,68.5518,0.9335450493451737,25.4807,20.777,4.703699999999998,-0.546,80.8991,30.0,1e-05,point
C30_wb0p36_R100,data\thermal_stress\raw\温度应力\C30温度应力\C30\基准C30\C30基准72.xls,C30,0.36,R100,100,1.0,68.6318,0.9346344970904935,25.4421,20.777,4.665099999999999,-0.5462,80.8346,30.0,1e-05,point
C30_wb0p36_R100,data\thermal_stress\raw\温度应力\C30温度应力\C30\基准C30\C30基准72.xls,C30,0.36,R100,100,1.0,68.7385,0.9360875480208138,25.3922,20.777,4.615199999999998,-0.5558,80.6901,30.0,1e-05,point
C30_wb0p36_R100,data\thermal_stress\raw\温度应力\C30温度应力\C30\基准C30\C30基准72.xls,C30,0.36,R100,100,1.0,68.8185,0.9371769957661337,25.3714,20.777,4.5944,-0.5601,81.698,30.0,1e-05,point
C30_wb0p36_R100,data\thermal_stress\raw\温度应力\C30温度应力\C30\基准C30\C30基准72.xls,C30,0.36,R100,100,1.0,68.9251,0.9386286848867723,25.3578,20.777,4.5808,-0.5651,82.3462,30.0,1e-05,point
C30_wb0p36_R100,data\thermal_stress\raw\温度应力\C30温度应力\C30\基准C30\C30基准72.xls,C30,0.36,R100,100,1.0,69.0051,0.939718132632092,25.307,20.777,4.529999999999998,-0.5659,82.3462,30.0,1e-05,point
C30_wb0p36_R100,data\thermal_stress\raw\温度应力\C30温度应力\C30\基准C30\C30基准72.xls,C30,0.36,R100,100,1.0,69.1118,0.9411711835624124,25.3202,20.777,4.543199999999999,-0.5539,82.3403,30.0,1e-05,point
C30_wb0p36_R100,data\thermal_stress\raw\温度应力\C30温度应力\C30\基准C30\C30基准72.xls,C30,0.36,R100,100,1.0,69.1918,0.9422606313077322,25.2463,20.777,4.4693000000000005,-0.5573,81.9484,30.0,1e-05,point
C30_wb0p36_R100,data\thermal_stress\raw\温度应力\C30温度应力\C30\基准C30\C30基准72.xls,C30,0.36,R100,100,1.0,69.2718,0.9433500790530519,25.2549,20.777,4.477899999999998,-0.5628,81.9218,30.0,1e-05,point
C30_wb0p36_R100,data\thermal_stress\raw\温度应力\C30温度应力\C30\基准C30\C30基准72.xls,C30,0.36,R100,100,1.0,69.3785,0.9448031299833722,25.2015,20.777,4.424499999999998,-0.5719,82.5206,30.0,1e-05,point
C30_wb0p36_R100,data\thermal_stress\raw\温度应力\C30温度应力\C30\基准C30\C30基准72.xls,C30,0.36,R100,100,1.0,69.4585,0.9458925777286921,25.1636,20.777,4.386599999999998,-0.5722,82.5206,30.0,1e-05,point
C30_wb0p36_R100,data\thermal_stress\raw\温度应力\C30温度应力\C30\基准C30\C30基准72.xls,C30,0.36,R100,100,1.0,69.5651,0.9473442668493307,25.1734,20.777,4.3964,-0.5615,82.6378,30.0,1e-05,point
C30_wb0p36_R100,data\thermal_stress\raw\温度应力\C30温度应力\C30\基准C30\C30基准72.xls,C30,0.36,R100,100,1.0,69.6451,0.9484337145946504,25.1254,20.777,4.348399999999998,-0.5637,82.5092,30.0,1e-05,point
C30_wb0p36_R100,data\thermal_stress\raw\温度应力\C30温度应力\C30\基准C30\C30基准72.xls,C30,0.36,R100,100,1.0,69.7518,0.9498867655249708,25.1063,20.777,4.3293,-0.5723,82.1005,30.0,1e-05,point
C30_wb0p36_R100,data\thermal_stress\raw\温度应力\C30温度应力\C30\基准C30\C30基准72.xls,C30,0.36,R100,100,1.0,69.8318,0.9509762132702906,25.0743,20.777,4.2973,-0.574,83.3712,30.0,1e-05,point
C30_wb0p36_R100,data\thermal_stress\raw\温度应力\C30温度应力\C30\基准C30\C30基准72.xls,C30,0.36,R100,100,1.0,69.9385,0.9524292642006109,25.0239,20.777,4.2469,-0.5773,83.6476,30.0,1e-05,point
C30_wb0p36_R100,data\thermal_stress\raw\温度应力\C30温度应力\C30\基准C30\C30基准72.xls,C30,0.36,R100,100,1.0,70.0185,0.9535187119459306,25.0249,20.777,4.247899999999998,-0.5793,83.8445,30.0,1e-05,point
C30_wb0p36_R100,data\thermal_stress\raw\温度应力\C30温度应力\C30\基准C30\C30基准72.xls,C30,0.36,R100,100,1.0,70.0985,0.9546081596912505,25.0132,20.777,4.2362,-0.5755,83.6166,30.0,1e-05,point
C30_wb0p36_R100,data\thermal_stress\raw\温度应力\C30温度应力\C30\基准C30\C30基准72.xls,C30,0.36,R100,100,1.0,70.2051,0.9560598488118891,24.9748,20.777,4.197799999999997,-0.5771,83.5609,30.0,1e-05,point
C30_wb0p36_R100,data\thermal_stress\raw\温度应力\C30温度应力\C30\基准C30\C30基准72.xls,C30,0.36,R100,100,1.0,70.2851,0.9571492965572088,24.9587,20.777,4.181699999999999,-0.5851,83.2304,30.0,1e-05,point
C30_wb0p36_R100,data\thermal_stress\raw\温度应力\C30温度应力\C30\基准C30\C30基准72.xls,C30,0.36,R100,100,1.0,70.3918,0.9586023474875291,24.9226,20.777,4.145599999999998,-0.5869,84.2665,30.0,1e-05,point
C30_wb0p36_R100,data\thermal_stress\raw\温度应力\C30温度应力\C30\基准C30\C30基准72.xls,C30,0.36,R100,100,1.0,70.4718,0.959691795232849,24.8983,20.777,4.121299999999998,-0.5959,85.1525,30.0,1e-05,point
C30_wb0p36_R100,data\thermal_stress\raw\温度应力\C30温度应力\C30\基准C30\C30基准72.xls,C30,0.36,R100,100,1.0,70.5785,0.9611448461631693,24.8602,20.777,4.083199999999998,-0.5956,85.1525,30.0,1e-05,point
C30_wb0p36_R100,data\thermal_stress\raw\温度应力\C30温度应力\C30\基准C30\C30基准72.xls,C30,0.36,R100,100,1.0,70.6585,0.962234293908489,24.8516,20.777,4.0746,-0.5849,85.0057,30.0,1e-05,point
C30_wb0p36_R100,data\thermal_stress\raw\温度应力\C30温度应力\C30\基准C30\C30基准72.xls,C30,0.36,R100,100,1.0,70.7651,0.9636859830291277,24.8019,20.777,4.024899999999999,-0.5867,84.9512,30.0,1e-05,point
C30_wb0p36_R100,data\thermal_stress\raw\温度应力\C30温度应力\C30\基准C30\C30基准72.xls,C30,0.36,R100,100,1.0,70.8451,0.9647754307744475,24.7736,20.777,3.9965999999999973,-0.5951,84.9244,30.0,1e-05,point
C30_wb0p36_R100,data\thermal_stress\raw\温度应力\C30温度应力\C30\基准C30\C30基准72.xls,C30,0.36,R100,100,1.0,70.9251,0.9658648785197673,24.7771,20.777,4.0001,-0.5933,86.1444,30.0,1e-05,point
C30_wb0p36_R100,data\thermal_stress\raw\温度应力\C30温度应力\C30\基准C30\C30基准72.xls,C30,0.36,R100,100,1.0,71.0318,0.9673179294500877,24.7276,20.777,3.950599999999998,-0.6056,87.2674,30.0,1e-05,point
C30_wb0p36_R100,data\thermal_stress\raw\温度应力\C30温度应力\C30\基准C30\C30基准72.xls,C30,0.36,R100,100,1.0,71.1118,0.9684073771954074,24.7141,20.777,3.9370999999999974,-0.6058,87.2674,30.0,1e-05,point
C30_wb0p36_R100,data\thermal_stress\raw\温度应力\C30温度应力\C30\基准C30\C30基准72.xls,C30,0.36,R100,100,1.0,71.2185,0.9698604281257277,24.7077,20.777,3.930699999999998,-0.5943,87.2674,30.0,1e-05,point
C30_wb0p36_R100,data\thermal_stress\raw\温度应力\C30温度应力\C30\基准C30\C30基准72.xls,C30,0.36,R100,100,1.0,71.2985,0.9709498758710475,24.6575,20.777,3.880499999999998,-0.5963,87.2674,30.0,1e-05,point
C30_wb0p36_R100,data\thermal_stress\raw\温度应力\C30温度应力\C30\基准C30\C30基准72.xls,C30,0.36,R100,100,1.0,71.4049,0.9723988413723227,24.6142,20.777,3.8371999999999993,-0.6033,87.297,30.0,1e-05,point
C30_wb0p36_R100,data\thermal_stress\raw\温度应力\C30温度应力\C30\基准C30\C30基准72.xls,C30,0.36,R100,100,1.0,71.485,0.9734896509273242,24.5673,20.777,3.7902999999999984,-0.6049,87.2961,30.0,1e-05,point
C30_wb0p36_R100,data\thermal_stress\raw\温度应力\C30温度应力\C30\基准C30\C30基准72.xls,C30,0.36,R100,100,1.0,71.5916,0.9749413400479628,24.5714,20.777,3.7943999999999996,-0.6049,88.6696,30.0,1e-05,point
C30_wb0p36_R100,data\thermal_stress\raw\温度应力\C30温度应力\C30\基准C30\C30基准72.xls,C30,0.36,R100,100,1.0,71.6717,0.9760321496029644,24.5761,20.777,3.7990999999999993,-0.6042,88.6696,30.0,1e-05,point
C30_wb0p36_R100,data\thermal_stress\raw\温度应力\C30温度应力\C30\基准C30\C30基准72.xls,C30,0.36,R100,100,1.0,71.7517,0.9771215973482841,24.6086,20.777,3.831599999999998,-0.6056,87.6655,30.0,1e-05,point
C30_wb0p36_R100,data\thermal_stress\raw\温度应力\C30温度应力\C30\基准C30\C30基准72.xls,C30,0.36,R100,100,1.0,71.8584,0.9785746482786044,24.4673,20.777,3.6903000000000006,-0.6154,87.1924,30.0,1e-05,point
C30_wb0p36_R100,data\thermal_stress\raw\温度应力\C30温度应力\C30\基准C30\C30基准72.xls,C30,0.36,R100,100,1.0,71.9384,0.9796640960239242,24.3923,20.777,3.6152999999999977,-0.6191,87.1824,30.0,1e-05,point
C30_wb0p36_R100,data\thermal_stress\raw\温度应力\C30温度应力\C30\基准C30\C30基准72.xls,C30,0.36,R100,100,1.0,72.045,0.9811157851445629,24.1336,20.777,3.3566000000000003,-0.6384,86.8638,30.0,1e-05,point
C30_wb0p36_R100,data\thermal_stress\raw\温度应力\C30温度应力\C30\基准C30\C30基准72.xls,C30,0.36,R100,100,1.0,72.125,0.9822052328898826,23.9359,20.777,3.158899999999999,-0.6659,86.9742,30.0,1e-05,point
C30_wb0p36_R100,data\thermal_stress\raw\温度应力\C30温度应力\C30\基准C30\C30基准72.xls,C30,0.36,R100,100,1.0,72.2317,0.9836582838202029,23.5523,20.777,2.775299999999998,-0.6928,87.2928,30.0,1e-05,point
C30_wb0p36_R100,data\thermal_stress\raw\温度应力\C30温度应力\C30\基准C30\C30基准72.xls,C30,0.36,R100,100,1.0,72.3117,0.9847477315655228,23.2155,20.777,2.4384999999999977,-0.7131,87.4638,30.0,1e-05,point
C30_wb0p36_R100,data\thermal_stress\raw\温度应力\C30温度应力\C30\基准C30\C30基准72.xls,C30,0.36,R100,100,1.0,72.4184,0.9862007824958431,22.7744,20.777,1.997399999999999,-0.7444,87.2719,30.0,1e-05,point
C30_wb0p36_R100,data\thermal_stress\raw\温度应力\C30温度应力\C30\基准C30\C30基准72.xls,C30,0.36,R100,100,1.0,72.4984,0.9872902302411628,22.4293,20.777,1.6523000000000003,-0.755,87.2795,30.0,1e-05,point
C30_wb0p36_R100,data\thermal_stress\raw\温度应力\C30温度应力\C30\基准C30\C30基准72.xls,C30,0.36,R100,100,1.0,72.5784,0.9883796779864826,22.0421,20.777,1.2651000000000003,-0.783,87.5049,30.0,1e-05,point
C30_wb0p36_R100,data\thermal_stress\raw\温度应力\C30温度应力\C30\基准C30\C30基准72.xls,C30,0.36,R100,100,1.0,72.685,0.9898313671071213,21.545,20.777,0.7680000000000007,-0.7969,87.2317,30.0,1e-05,point
C30_wb0p36_R100,data\thermal_stress\raw\温度应力\C30温度应力\C30\基准C30\C30基准72.xls,C30,0.36,R100,100,1.0,72.765,0.990920814852441,21.215,20.777,0.43799999999999883,-0.8277,87.4216,30.0,1e-05,point
C30_wb0p36_R100,data\thermal_stress\raw\温度应力\C30温度应力\C30\基准C30\C30基准72.xls,C30,0.36,R100,100,1.0,72.8717,0.9923738657827613,20.7124,20.777,-0.06460000000000221,-0.8445,87.3959,30.0,1e-05,point
C30_wb0p36_R100,data\thermal_stress\raw\温度应力\C30温度应力\C30\基准C30\C30基准72.xls,C30,0.36,R100,100,1.0,72.9517,0.9934633135280811,20.3759,20.777,-0.40109999999999957,-0.8633,87.4162,30.0,1e-05,point
C30_wb0p36_R100,data\thermal_stress\raw\温度应力\C30温度应力\C30\基准C30\C30基准72.xls,C30,0.36,R100,100,1.0,73.0584,0.9949163644584015,19.923,20.777,-0.8540000000000028,-0.8862,87.5583,30.0,1e-05,point
C30_wb0p36_R100,data\thermal_stress\raw\温度应力\C30温度应力\C30\基准C30\C30基准72.xls,C30,0.36,R100,100,1.0,73.1384,0.9960058122037213,19.5795,20.777,-1.1975000000000016,-0.9051,87.5879,30.0,1e-05,point
C30_wb0p36_R100,data\thermal_stress\raw\温度应力\C30温度应力\C30\基准C30\C30基准72.xls,C30,0.36,R100,100,1.0,73.245,0.9974575013243598,19.1557,20.777,-1.6213000000000015,-0.9185,87.6242,30.0,1e-05,point
C30_wb0p36_R100,data\thermal_stress\raw\温度应力\C30温度应力\C30\基准C30\C30基准72.xls,C30,0.36,R100,100,1.0,73.325,0.9985469490696797,18.8132,20.777,-1.9638000000000027,-0.9307,87.4848,30.0,1e-05,point
C30_wb0p36_R100,data\thermal_stress\raw\温度应力\C30温度应力\C30\基准C30\C30基准72.xls,C30,0.36,R100,100,1.0,73.4317,1.0,18.3981,20.777,-2.3789000000000016,-0.9399,87.4751,30.0,1e-05,point
C30_wb0p36_R50,data\thermal_stress\raw\温度应力\C30温度应力\C30\基准C30\C30基准72.xls,C30,0.36,R50,50,0.5,0.0,0.0,20.777,20.777,0.0,0.0069,0.0,30.0,1e-05,point
C30_wb0p36_R50,data\thermal_stress\raw\温度应力\C30温度应力\C30\基准C30\C30基准72.xls,C30,0.36,R50,50,0.5,0.0717,0.0009764175417428712,19.4608,20.777,-1.316200000000002,0.0066,-0.3196,30.0,1e-05,point
C30_wb0p36_R50,data\thermal_stress\raw\温度应力\C30温度应力\C30\基准C30\C30基准72.xls,C30,0.36,R50,50,0.5,0.1517,0.002065865287062672,19.4326,20.777,-1.3444000000000003,0.0068,-0.1354,30.0,1e-05,point
C30_wb0p36_R50,data\thermal_stress\raw\温度应力\C30温度应力\C30\基准C30\C30基准72.xls,C30,0.36,R50,50,0.5,0.2584,0.003518916217382956,19.7205,20.777,-1.0564999999999998,0.0064,0.3081,30.0,1e-05,point
C30_wb0p36_R50,data\thermal_stress\raw\温度应力\C30温度应力\C30\基准C30\C30基准72.xls,C30,0.36,R50,50,0.5,0.3384,0.004608363962702756,20.0451,20.777,-0.7318999999999996,0.006,0.2524,30.0,1e-05,point
C30_wb0p36_R50,data\thermal_stress\raw\温度应力\C30温度应力\C30\基准C30\C30基准72.xls,C30,0.36,R50,50,0.5,0.445,0.00606005308334139,20.5189,20.777,-0.25810000000000244,0.0064,0.2291,30.0,1e-05,point
C30_wb0p36_R50,data\thermal_stress\raw\温度应力\C30温度应力\C30\基准C30\C30基准72.xls,C30,0.36,R50,50,0.5,0.525,0.007149500828661191,20.8328,20.777,0.05579999999999785,0.0076,0.0204,30.0,1e-05,point
C30_wb0p36_R50,data\thermal_stress\raw\温度应力\C30温度应力\C30\基准C30\C30基准72.xls,C30,0.36,R50,50,0.5,0.6317,0.008602551758981475,21.2474,20.777,0.47039999999999793,0.0083,0.0204,30.0,1e-05,point
C30_wb0p36_R50,data\thermal_stress\raw\温度应力\C30温度应力\C30\基准C30\C30基准72.xls,C30,0.36,R50,50,0.5,0.7117,0.009691999504301276,21.5528,20.777,0.7758000000000003,0.0088,0.0204,30.0,1e-05,point
C30_wb0p36_R50,data\thermal_stress\raw\温度应力\C30温度应力\C30\基准C30\C30基准72.xls,C30,0.36,R50,50,0.5,0.8184,0.01114505043462156,21.9635,20.777,1.1864999999999988,0.0095,0.0204,30.0,1e-05,point
C30_wb0p36_R50,data\thermal_stress\raw\温度应力\C30温度应力\C30\基准C30\C30基准72.xls,C30,0.36,R50,50,0.5,0.8984,0.012234498179941359,22.2598,20.777,1.4827999999999975,0.0172,0.0204,30.0,1e-05,point
C30_wb0p36_R50,data\thermal_stress\raw\温度应力\C30温度应力\C30\基准C30\C30基准72.xls,C30,0.36,R50,50,0.5,0.9784,0.013323945925261161,22.5531,20.777,1.7760999999999996,0.018,-0.6541,30.0,1e-05,point
C30_wb0p36_R50,data\thermal_stress\raw\温度应力\C30温度应力\C30\基准C30\C30基准72.xls,C30,0.36,R50,50,0.5,1.085,0.014775635045899793,22.8811,20.777,2.104099999999999,0.0181,-0.2843,30.0,1e-05,point
C30_wb0p36_R50,data\thermal_stress\raw\温度应力\C30温度应力\C30\基准C30\C30基准72.xls,C30,0.36,R50,50,0.5,1.165,0.015865082791219596,23.1754,20.777,2.3983999999999988,0.0193,-0.6578,30.0,1e-05,point
C30_wb0p36_R50,data\thermal_stress\raw\温度应力\C30温度应力\C30\基准C30\C30基准72.xls,C30,0.36,R50,50,0.5,1.2717,0.01731813372153988,23.5005,20.777,2.723499999999998,0.0196,-1.4721,30.0,1e-05,point
C30_wb0p36_R50,data\thermal_stress\raw\温度应力\C30温度应力\C30\基准C30\C30基准72.xls,C30,0.36,R50,50,0.5,1.3517,0.01840758146685968,23.7534,20.777,2.976399999999998,0.0213,-1.7824,30.0,1e-05,point
C30_wb0p36_R50,data\thermal_stress\raw\温度应力\C30温度应力\C30\基准C30\C30基准72.xls,C30,0.36,R50,50,0.5,1.4584,0.019860632397179962,24.0659,20.777,3.288899999999998,0.0228,-1.7824,30.0,1e-05,point
C30_wb0p36_R50,data\thermal_stress\raw\温度应力\C30温度应力\C30\基准C30\C30基准72.xls,C30,0.36,R50,50,0.5,1.5384,0.02095008014249976,24.2784,20.777,3.5014000000000003,0.0239,-2.2298,30.0,1e-05,point
C30_wb0p36_R50,data\thermal_stress\raw\温度应力\C30温度应力\C30\基准C30\C30基准72.xls,C30,0.36,R50,50,0.5,1.645,0.0224017692631384,24.6054,20.777,3.8283999999999985,0.0238,-2.2298,30.0,1e-05,point
C30_wb0p36_R50,data\thermal_stress\raw\温度应力\C30温度应力\C30\基准C30\C30基准72.xls,C30,0.36,R50,50,0.5,1.725,0.023491217008458198,24.8048,20.777,4.027799999999999,0.0258,-2.7373,30.0,1e-05,point
C30_wb0p36_R50,data\thermal_stress\raw\温度应力\C30温度应力\C30\基准C30\C30基准72.xls,C30,0.36,R50,50,0.5,1.805,0.024580664753777997,25.0249,20.777,4.247899999999998,0.0258,-2.7373,30.0,1e-05,point
C30_wb0p36_R50,data\thermal_stress\raw\温度应力\C30温度应力\C30\基准C30\C30基准72.xls,C30,0.36,R50,50,0.5,1.9117,0.02603371568409828,25.2436,20.777,4.4666,0.0269,-3.1926,30.0,1e-05,point
C30_wb0p36_R50,data\thermal_stress\raw\温度应力\C30温度应力\C30\基准C30\C30基准72.xls,C30,0.36,R50,50,0.5,1.9917,0.027123163429418083,25.4763,20.777,4.699299999999997,0.0275,-3.1926,30.0,1e-05,point
C30_wb0p36_R50,data\thermal_stress\raw\温度应力\C30温度应力\C30\基准C30\C30基准72.xls,C30,0.36,R50,50,0.5,2.0984,0.028576214359738363,25.7178,20.777,4.940799999999999,0.0286,-3.7831,30.0,1e-05,point
C30_wb0p36_R50,data\thermal_stress\raw\温度应力\C30温度应力\C30\基准C30\C30基准72.xls,C30,0.36,R50,50,0.5,2.1784,0.029665662105058166,25.9104,20.777,5.133399999999998,0.0287,-3.7831,30.0,1e-05,point
C30_wb0p36_R50,data\thermal_stress\raw\温度应力\C30温度应力\C30\基准C30\C30基准72.xls,C30,0.36,R50,50,0.5,2.285,0.031117351225696803,26.1326,20.777,5.355599999999999,0.0305,-4.4515,30.0,1e-05,point
C30_wb0p36_R50,data\thermal_stress\raw\温度应力\C30温度应力\C30\基准C30\C30基准72.xls,C30,0.36,R50,50,0.5,2.365,0.0322067989710166,26.3229,20.777,5.5459,0.0308,-4.4515,30.0,1e-05,point
C30_wb0p36_R50,data\thermal_stress\raw\温度应力\C30温度应力\C30\基准C30\C30基准72.xls,C30,0.36,R50,50,0.5,2.4717,0.033659849901336886,26.5185,20.777,5.7414999999999985,0.0317,-5.1383,30.0,1e-05,point
C30_wb0p36_R50,data\thermal_stress\raw\温度应力\C30温度应力\C30\基准C30\C30基准72.xls,C30,0.36,R50,50,0.5,2.5517,0.034749297646656685,26.6978,20.777,5.9208,0.0315,-5.1383,30.0,1e-05,point
C30_wb0p36_R50,data\thermal_stress\raw\温度应力\C30温度应力\C30\基准C30\C30基准72.xls,C30,0.36,R50,50,0.5,2.6317,0.035838745391976484,26.8838,20.777,6.1068,0.0336,-6.3726,30.0,1e-05,point
C30_wb0p36_R50,data\thermal_stress\raw\温度应力\C30温度应力\C30\基准C30\C30基准72.xls,C30,0.36,R50,50,0.5,2.7384,0.03729179632229677,27.0356,20.777,6.258599999999998,0.0346,-6.4245,30.0,1e-05,point
C30_wb0p36_R50,data\thermal_stress\raw\温度应力\C30温度应力\C30\基准C30\C30基准72.xls,C30,0.36,R50,50,0.5,2.8184,0.038381244067616574,27.2517,20.777,6.474699999999999,0.0353,-6.7251,30.0,1e-05,point
C30_wb0p36_R50,data\thermal_stress\raw\温度应力\C30温度应力\C30\基准C30\C30基准72.xls,C30,0.36,R50,50,0.5,2.925,0.039832933188255204,27.4347,20.777,6.657699999999998,0.0373,-6.373,30.0,1e-05,point
C30_wb0p36_R50,data\thermal_stress\raw\温度应力\C30温度应力\C30\基准C30\C30基准72.xls,C30,0.36,R50,50,0.5,3.005,0.040922380933575,27.6127,20.777,6.835699999999999,0.0367,-6.7159,30.0,1e-05,point
C30_wb0p36_R50,data\thermal_stress\raw\温度应力\C30温度应力\C30\基准C30\C30基准72.xls,C30,0.36,R50,50,0.5,3.1117,0.04237543186389529,27.8099,20.777,7.032899999999998,0.0382,-6.7159,30.0,1e-05,point
C30_wb0p36_R50,data\thermal_stress\raw\温度应力\C30温度应力\C30\基准C30\C30基准72.xls,C30,0.36,R50,50,0.5,3.1917,0.04346487960921509,27.9809,20.777,7.203899999999997,0.0385,-6.9412,30.0,1e-05,point
C30_wb0p36_R50,data\thermal_stress\raw\温度应力\C30温度应力\C30\基准C30\C30基准72.xls,C30,0.36,R50,50,0.5,3.2984,0.044917930539535376,28.1735,20.777,7.3965,0.0397,-6.9412,30.0,1e-05,point
C30_wb0p36_R50,data\thermal_stress\raw\温度应力\C30温度应力\C30\基准C30\C30基准72.xls,C30,0.36,R50,50,0.5,3.3784,0.046007378284855176,28.3365,20.777,7.5595,0.0401,-7.2156,30.0,1e-05,point
C30_wb0p36_R50,data\thermal_stress\raw\温度应力\C30温度应力\C30\基准C30\C30基准72.xls,C30,0.36,R50,50,0.5,3.4584,0.047096826030174975,28.4942,20.777,7.717199999999998,0.0414,-7.2156,30.0,1e-05,point
C30_wb0p36_R50,data\thermal_stress\raw\温度应力\C30温度应力\C30\基准C30\C30基准72.xls,C30,0.36,R50,50,0.5,3.565,0.048548515150813605,28.6647,20.777,7.887699999999999,0.0423,-7.4427,30.0,1e-05,point
C30_wb0p36_R50,data\thermal_stress\raw\温度应力\C30温度应力\C30\基准C30\C30基准72.xls,C30,0.36,R50,50,0.5,3.645,0.04963796289613341,28.8123,20.777,8.0353,0.0427,-7.4427,30.0,1e-05,point
C30_wb0p36_R50,data\thermal_stress\raw\温度应力\C30温度应力\C30\基准C30\C30基准72.xls,C30,0.36,R50,50,0.5,3.7517,0.051091013826453695,29.0132,20.777,8.2362,0.0445,-7.7941,30.0,1e-05,point
C30_wb0p36_R50,data\thermal_stress\raw\温度应力\C30温度应力\C30\基准C30\C30基准72.xls,C30,0.36,R50,50,0.5,3.8317,0.052180461571773494,29.1416,20.777,8.3646,0.0446,-7.7941,30.0,1e-05,point
C30_wb0p36_R50,data\thermal_stress\raw\温度应力\C30温度应力\C30\基准C30\C30基准72.xls,C30,0.36,R50,50,0.5,3.9384,0.05363351250209378,29.3674,20.777,8.590399999999999,0.0455,-8.1888,30.0,1e-05,point
C30_wb0p36_R50,data\thermal_stress\raw\温度应力\C30温度应力\C30\基准C30\C30基准72.xls,C30,0.36,R50,50,0.5,4.0184,0.05472296024741358,29.5197,20.777,8.7427,0.0465,-8.1888,30.0,1e-05,point
C30_wb0p36_R50,data\thermal_stress\raw\温度应力\C30温度应力\C30\基准C30\C30基准72.xls,C30,0.36,R50,50,0.5,4.125,0.056174649368052214,29.6611,20.777,8.8841,0.0476,-8.5355,30.0,1e-05,point
C30_wb0p36_R50,data\thermal_stress\raw\温度应力\C30温度应力\C30\基准C30\C30基准72.xls,C30,0.36,R50,50,0.5,4.205,0.05726409711337201,29.8174,20.777,9.040399999999998,0.0499,-8.3392,30.0,1e-05,point
C30_wb0p36_R50,data\thermal_stress\raw\温度应力\C30温度应力\C30\基准C30\C30基准72.xls,C30,0.36,R50,50,0.5,4.3117,0.0587171480436923,30.0294,20.777,9.252399999999998,0.0488,-8.7606,30.0,1e-05,point
C30_wb0p36_R50,data\thermal_stress\raw\温度应力\C30温度应力\C30\基准C30\C30基准72.xls,C30,0.36,R50,50,0.5,4.3917,0.0598065957890121,30.1562,20.777,9.379199999999997,0.0516,-8.8849,30.0,1e-05,point
C30_wb0p36_R50,data\thermal_stress\raw\温度应力\C30温度应力\C30\基准C30\C30基准72.xls,C30,0.36,R50,50,0.5,4.4717,0.0608960435343319,30.268,20.777,9.491,0.0496,-8.9583,30.0,1e-05,point
C30_wb0p36_R50,data\thermal_stress\raw\温度应力\C30温度应力\C30\基准C30\C30基准72.xls,C30,0.36,R50,50,0.5,4.5784,0.062349094464652186,30.4509,20.777,9.6739,0.052,-9.1551,30.0,1e-05,point
C30_wb0p36_R50,data\thermal_stress\raw\温度应力\C30温度应力\C30\基准C30\C30基准72.xls,C30,0.36,R50,50,0.5,4.6584,0.06343854220997198,30.5537,20.777,9.776699999999998,0.0525,-9.1551,30.0,1e-05,point
C30_wb0p36_R50,data\thermal_stress\raw\温度应力\C30温度应力\C30\基准C30\C30基准72.xls,C30,0.36,R50,50,0.5,4.765,0.06489023133061061,30.7475,20.777,9.970499999999998,0.0539,-9.2218,30.0,1e-05,point
C30_wb0p36_R50,data\thermal_stress\raw\温度应力\C30温度应力\C30\基准C30\C30基准72.xls,C30,0.36,R50,50,0.5,4.845,0.06597967907593041,30.8858,20.777,10.108799999999999,0.0544,-9.2218,30.0,1e-05,point
C30_wb0p36_R50,data\thermal_stress\raw\温度应力\C30温度应力\C30\基准C30\C30基准72.xls,C30,0.36,R50,50,0.5,4.9517,0.06743273000625069,31.0211,20.777,10.2441,0.0584,-9.396,30.0,1e-05,point
C30_wb0p36_R50,data\thermal_stress\raw\温度应力\C30温度应力\C30\基准C30\C30基准72.xls,C30,0.36,R50,50,0.5,5.0317,0.0685221777515705,31.137,20.777,10.36,0.0582,-9.396,30.0,1e-05,point
C30_wb0p36_R50,data\thermal_stress\raw\温度应力\C30温度应力\C30\基准C30\C30基准72.xls,C30,0.36,R50,50,0.5,5.1384,0.06997522868189078,31.2966,20.777,10.5196,0.0569,-9.6595,30.0,1e-05,point
C30_wb0p36_R50,data\thermal_stress\raw\温度应力\C30温度应力\C30\基准C30\C30基准72.xls,C30,0.36,R50,50,0.5,5.2184,0.07106467642721058,31.3907,20.777,10.613699999999998,0.0617,-9.6638,30.0,1e-05,point
C30_wb0p36_R50,data\thermal_stress\raw\温度应力\C30温度应力\C30\基准C30\C30基准72.xls,C30,0.36,R50,50,0.5,5.2984,0.07215412417253039,31.504,20.777,10.727,0.0625,-9.6638,30.0,1e-05,point
C30_wb0p36_R50,data\thermal_stress\raw\温度应力\C30温度应力\C30\基准C30\C30基准72.xls,C30,0.36,R50,50,0.5,5.405,0.07360581329316902,31.6811,20.777,10.9041,0.0608,-9.7741,30.0,1e-05,point
C30_wb0p36_R50,data\thermal_stress\raw\温度应力\C30温度应力\C30\基准C30\C30基准72.xls,C30,0.36,R50,50,0.5,5.485,0.07469526103848882,31.7598,20.777,10.982799999999997,0.0621,-9.7741,30.0,1e-05,point
C30_wb0p36_R50,data\thermal_stress\raw\温度应力\C30温度应力\C30\基准C30\C30基准72.xls,C30,0.36,R50,50,0.5,5.5917,0.07614831196880911,31.9195,20.777,11.142499999999998,0.063,-9.8458,30.0,1e-05,point
C30_wb0p36_R50,data\thermal_stress\raw\温度应力\C30温度应力\C30\基准C30\C30基准72.xls,C30,0.36,R50,50,0.5,5.6717,0.07723775971412891,32.0173,20.777,11.240299999999998,0.0669,-9.7235,30.0,1e-05,point
C30_wb0p36_R50,data\thermal_stress\raw\温度应力\C30温度应力\C30\基准C30\C30基准72.xls,C30,0.36,R50,50,0.5,5.7784,0.07869081064444919,32.1473,20.777,11.3703,0.0636,-9.858,30.0,1e-05,point
C30_wb0p36_R50,data\thermal_stress\raw\温度应力\C30温度应力\C30\基准C30\C30基准72.xls,C30,0.36,R50,50,0.5,5.8584,0.07978025838976899,32.2315,20.777,11.454499999999996,0.0682,-9.858,30.0,1e-05,point
C30_wb0p36_R50,data\thermal_stress\raw\温度应力\C30温度应力\C30\基准C30\C30基准72.xls,C30,0.36,R50,50,0.5,5.965,0.08123194751040762,32.3843,20.777,11.607300000000002,0.0677,-10.1318,30.0,1e-05,point
C30_wb0p36_R50,data\thermal_stress\raw\温度应力\C30温度应力\C30\基准C30\C30基准72.xls,C30,0.36,R50,50,0.5,6.045,0.08232139525572742,32.4898,20.777,11.712800000000001,0.0717,-10.232,30.0,1e-05,point
C30_wb0p36_R50,data\thermal_stress\raw\温度应力\C30温度应力\C30\基准C30\C30基准72.xls,C30,0.36,R50,50,0.5,6.125,0.08341084300104723,32.5821,20.777,11.805099999999996,0.0712,-10.232,30.0,1e-05,point
C30_wb0p36_R50,data\thermal_stress\raw\温度应力\C30温度应力\C30\基准C30\C30基准72.xls,C30,0.36,R50,50,0.5,6.2317,0.0848638939313675,32.724,20.777,11.946999999999996,0.0742,-10.4271,30.0,1e-05,point
C30_wb0p36_R50,data\thermal_stress\raw\温度应力\C30温度应力\C30\基准C30\C30基准72.xls,C30,0.36,R50,50,0.5,6.3117,0.0859533416766873,32.832,20.777,12.055,0.0745,-10.4271,30.0,1e-05,point
C30_wb0p36_R50,data\thermal_stress\raw\温度应力\C30温度应力\C30\基准C30\C30基准72.xls,C30,0.36,R50,50,0.5,6.4184,0.0874063926070076,32.9876,20.777,12.2106,0.0731,-10.5163,30.0,1e-05,point
C30_wb0p36_R50,data\thermal_stress\raw\温度应力\C30温度应力\C30\基准C30\C30基准72.xls,C30,0.36,R50,50,0.5,6.4984,0.0884958403523274,33.062,20.777,12.284999999999997,0.0753,-10.5163,30.0,1e-05,point
C30_wb0p36_R50,data\thermal_stress\raw\温度应力\C30温度应力\C30\基准C30\C30基准72.xls,C30,0.36,R50,50,0.5,6.605,0.08994752947296604,33.205,20.777,12.427999999999997,0.0762,-10.5163,30.0,1e-05,point
C30_wb0p36_R50,data\thermal_stress\raw\温度应力\C30温度应力\C30\基准C30\C30基准72.xls,C30,0.36,R50,50,0.5,6.685,0.09103697721828583,33.3135,20.777,12.536499999999997,0.0794,-10.4296,30.0,1e-05,point
C30_wb0p36_R50,data\thermal_stress\raw\温度应力\C30温度应力\C30\基准C30\C30基准72.xls,C30,0.36,R50,50,0.5,6.7917,0.0924900281486061,33.4543,20.777,12.677300000000002,0.0806,-10.4296,30.0,1e-05,point
C30_wb0p36_R50,data\thermal_stress\raw\温度应力\C30温度应力\C30\基准C30\C30基准72.xls,C30,0.36,R50,50,0.5,6.8717,0.09357947589392591,33.5516,20.777,12.7746,0.0794,-10.5007,30.0,1e-05,point
C30_wb0p36_R50,data\thermal_stress\raw\温度应力\C30温度应力\C30\基准C30\C30基准72.xls,C30,0.36,R50,50,0.5,6.9517,0.09466892363924571,33.6624,20.777,12.885399999999997,0.0829,-10.547,30.0,1e-05,point
C30_wb0p36_R50,data\thermal_stress\raw\温度应力\C30温度应力\C30\基准C30\C30基准72.xls,C30,0.36,R50,50,0.5,7.0584,0.09612197456956599,33.8308,20.777,13.053800000000003,0.0802,-10.6864,30.0,1e-05,point
C30_wb0p36_R50,data\thermal_stress\raw\温度应力\C30温度应力\C30\基准C30\C30基准72.xls,C30,0.36,R50,50,0.5,7.1384,0.09721142231488579,33.9001,20.777,13.1231,0.0852,-10.6864,30.0,1e-05,point
C30_wb0p36_R50,data\thermal_stress\raw\温度应力\C30温度应力\C30\基准C30\C30基准72.xls,C30,0.36,R50,50,0.5,7.245,0.09866311143552443,34.0705,20.777,13.293500000000002,0.0823,-10.6864,30.0,1e-05,point
C30_wb0p36_R50,data\thermal_stress\raw\温度应力\C30温度应力\C30\基准C30\C30基准72.xls,C30,0.36,R50,50,0.5,7.325,0.09975255918084423,34.1388,20.777,13.361800000000002,0.0886,-10.8694,30.0,1e-05,point
C30_wb0p36_R50,data\thermal_stress\raw\温度应力\C30温度应力\C30\基准C30\C30基准72.xls,C30,0.36,R50,50,0.5,7.4317,0.10120561011116452,34.2778,20.777,13.500799999999998,0.089,-10.9202,30.0,1e-05,point
C30_wb0p36_R50,data\thermal_stress\raw\温度应力\C30温度应力\C30\基准C30\C30基准72.xls,C30,0.36,R50,50,0.5,7.5117,0.10229505785648432,34.3908,20.777,13.613799999999998,0.0855,-11.0569,30.0,1e-05,point
C30_wb0p36_R50,data\thermal_stress\raw\温度应力\C30温度应力\C30\基准C30\C30基准72.xls,C30,0.36,R50,50,0.5,7.6184,0.1037481087868046,34.4983,20.777,13.7213,0.0873,-11.0569,30.0,1e-05,point
C30_wb0p36_R50,data\thermal_stress\raw\温度应力\C30温度应力\C30\基准C30\C30基准72.xls,C30,0.36,R50,50,0.5,7.6984,0.1048375565321244,34.5708,20.777,13.793799999999997,0.0879,-11.1136,30.0,1e-05,point
C30_wb0p36_R50,data\thermal_stress\raw\温度应力\C30温度应力\C30\基准C30\C30基准72.xls,C30,0.36,R50,50,0.5,7.7784,0.10592700427744421,34.6327,20.777,13.855699999999999,0.089,-11.1136,30.0,1e-05,point
C30_wb0p36_R50,data\thermal_stress\raw\温度应力\C30温度应力\C30\基准C30\C30基准72.xls,C30,0.36,R50,50,0.5,7.885,0.10737869339808283,34.7195,20.777,13.942499999999995,0.0899,-11.1136,30.0,1e-05,point
C30_wb0p36_R50,data\thermal_stress\raw\温度应力\C30温度应力\C30\基准C30\C30基准72.xls,C30,0.36,R50,50,0.5,7.965,0.10846814114340263,34.7481,20.777,13.9711,0.0896,-11.2656,30.0,1e-05,point
C30_wb0p36_R50,data\thermal_stress\raw\温度应力\C30温度应力\C30\基准C30\C30基准72.xls,C30,0.36,R50,50,0.5,8.0717,0.10992119207372292,34.8198,20.777,14.0428,0.0906,-11.2656,30.0,1e-05,point
C30_wb0p36_R50,data\thermal_stress\raw\温度应力\C30温度应力\C30\基准C30\C30基准72.xls,C30,0.36,R50,50,0.5,8.1517,0.11101063981904272,34.837,20.777,14.060000000000002,0.0918,-11.2656,30.0,1e-05,point
C30_wb0p36_R50,data\thermal_stress\raw\温度应力\C30温度应力\C30\基准C30\C30基准72.xls,C30,0.36,R50,50,0.5,8.2584,0.11246369074936301,34.8804,20.777,14.1034,0.0926,-11.2656,30.0,1e-05,point
C30_wb0p36_R50,data\thermal_stress\raw\温度应力\C30温度应力\C30\基准C30\C30基准72.xls,C30,0.36,R50,50,0.5,8.3384,0.1135531384946828,34.9126,20.777,14.135599999999997,0.093,-11.2656,30.0,1e-05,point
C30_wb0p36_R50,data\thermal_stress\raw\温度应力\C30温度应力\C30\基准C30\C30基准72.xls,C30,0.36,R50,50,0.5,8.445,0.11500482761532144,34.9111,20.777,14.134099999999997,0.0963,-11.4259,30.0,1e-05,point
C30_wb0p36_R50,data\thermal_stress\raw\温度应力\C30温度应力\C30\基准C30\C30基准72.xls,C30,0.36,R50,50,0.5,8.525,0.11609427536064125,34.9222,20.777,14.145199999999996,0.0957,-11.4259,30.0,1e-05,point
C30_wb0p36_R50,data\thermal_stress\raw\温度应力\C30温度应力\C30\基准C30\C30基准72.xls,C30,0.36,R50,50,0.5,8.6317,0.11754732629096153,34.9857,20.777,14.2087,0.0911,-11.5756,30.0,1e-05,point
C30_wb0p36_R50,data\thermal_stress\raw\温度应力\C30温度应力\C30\基准C30\C30基准72.xls,C30,0.36,R50,50,0.5,8.7117,0.11863677403628133,35.0271,20.777,14.250099999999996,0.0929,-11.5756,30.0,1e-05,point
C30_wb0p36_R50,data\thermal_stress\raw\温度应力\C30温度应力\C30\基准C30\C30基准72.xls,C30,0.36,R50,50,0.5,8.7917,0.11972622178160112,35.0187,20.777,14.241700000000002,0.0913,-11.7216,30.0,1e-05,point
C30_wb0p36_R50,data\thermal_stress\raw\温度应力\C30温度应力\C30\基准C30\C30基准72.xls,C30,0.36,R50,50,0.5,8.8984,0.12117927271192142,35.053,20.777,14.275999999999996,0.0919,-11.7216,30.0,1e-05,point
C30_wb0p36_R50,data\thermal_stress\raw\温度应力\C30温度应力\C30\基准C30\C30基准72.xls,C30,0.36,R50,50,0.5,8.9784,0.12226872045724121,35.0725,20.777,14.295499999999997,0.092,-11.7216,30.0,1e-05,point
C30_wb0p36_R50,data\thermal_stress\raw\温度应力\C30温度应力\C30\基准C30\C30基准72.xls,C30,0.36,R50,50,0.5,9.085,0.12372040957787986,35.0705,20.777,14.293500000000002,0.092,-11.8437,30.0,1e-05,point
C30_wb0p36_R50,data\thermal_stress\raw\温度应力\C30温度应力\C30\基准C30\C30基准72.xls,C30,0.36,R50,50,0.5,9.165,0.12480985732319963,35.1253,20.777,14.348300000000002,0.0922,-11.8437,30.0,1e-05,point
C30_wb0p36_R50,data\thermal_stress\raw\温度应力\C30温度应力\C30\基准C30\C30基准72.xls,C30,0.36,R50,50,0.5,9.2717,0.1262629082535199,35.1408,20.777,14.363799999999998,0.0917,-11.9588,30.0,1e-05,point
C30_wb0p36_R50,data\thermal_stress\raw\温度应力\C30温度应力\C30\基准C30\C30基准72.xls,C30,0.36,R50,50,0.5,9.3517,0.1273523559988397,35.1443,20.777,14.3673,0.0906,-11.9588,30.0,1e-05,point
C30_wb0p36_R50,data\thermal_stress\raw\温度应力\C30温度应力\C30\基准C30\C30基准72.xls,C30,0.36,R50,50,0.5,9.4584,0.12880540692916,35.1905,20.777,14.413499999999999,0.0905,-12.079,30.0,1e-05,point
C30_wb0p36_R50,data\thermal_stress\raw\温度应力\C30温度应力\C30\基准C30\C30基准72.xls,C30,0.36,R50,50,0.5,9.5384,0.1298948546744798,35.1821,20.777,14.405099999999997,0.0916,-12.079,30.0,1e-05,point
C30_wb0p36_R50,data\thermal_stress\raw\温度应力\C30温度应力\C30\基准C30\C30基准72.xls,C30,0.36,R50,50,0.5,9.6184,0.1309843024197996,35.1947,20.777,14.417699999999996,0.0907,-12.079,30.0,1e-05,point
C30_wb0p36_R50,data\thermal_stress\raw\温度应力\C30温度应力\C30\基准C30\C30基准72.xls,C30,0.36,R50,50,0.5,9.725,0.13243599154043825,35.2381,20.777,14.461100000000002,0.0895,-12.1635,30.0,1e-05,point
C30_wb0p36_R50,data\thermal_stress\raw\温度应力\C30温度应力\C30\基准C30\C30基准72.xls,C30,0.36,R50,50,0.5,9.805,0.13352543928575805,35.2313,20.777,14.454299999999996,0.09,-12.1635,30.0,1e-05,point
C30_wb0p36_R50,data\thermal_stress\raw\温度应力\C30温度应力\C30\基准C30\C30基准72.xls,C30,0.36,R50,50,0.5,9.9117,0.13497849021607833,35.2463,20.777,14.469299999999997,0.0858,-12.4811,30.0,1e-05,point
C30_wb0p36_R50,data\thermal_stress\raw\温度应力\C30温度应力\C30\基准C30\C30基准72.xls,C30,0.36,R50,50,0.5,9.9917,0.13606793796139813,35.2734,20.777,14.496400000000001,0.0862,-12.4811,30.0,1e-05,point
C30_wb0p36_R50,data\thermal_stress\raw\温度应力\C30温度应力\C30\基准C30\C30基准72.xls,C30,0.36,R50,50,0.5,10.0984,0.1375209888917184,35.2926,20.777,14.5156,0.087,-12.4811,30.0,1e-05,point
C30_wb0p36_R50,data\thermal_stress\raw\温度应力\C30温度应力\C30\基准C30\C30基准72.xls,C30,0.36,R50,50,0.5,10.1784,0.1386104366370382,35.3142,20.777,14.537199999999999,0.0915,-12.4136,30.0,1e-05,point
C30_wb0p36_R50,data\thermal_stress\raw\温度应力\C30温度应力\C30\基准C30\C30基准72.xls,C30,0.36,R50,50,0.5,10.285,0.14006212575767685,35.3787,20.777,14.601700000000001,0.0858,-12.5943,30.0,1e-05,point
C30_wb0p36_R50,data\thermal_stress\raw\温度应力\C30温度应力\C30\基准C30\C30基准72.xls,C30,0.36,R50,50,0.5,10.365,0.14115157350299665,35.3077,20.777,14.530699999999996,0.0919,-13.0587,30.0,1e-05,point
C30_wb0p36_R50,data\thermal_stress\raw\温度应力\C30温度应力\C30\基准C30\C30基准72.xls,C30,0.36,R50,50,0.5,10.445,0.14224102124831645,35.3417,20.777,14.564700000000002,0.0905,-13.0587,30.0,1e-05,point
C30_wb0p36_R50,data\thermal_stress\raw\温度应力\C30温度应力\C30\基准C30\C30基准72.xls,C30,0.36,R50,50,0.5,10.5517,0.14369407217863675,35.3569,20.777,14.579900000000002,0.0838,-13.3189,30.0,1e-05,point
C30_wb0p36_R50,data\thermal_stress\raw\温度应力\C30温度应力\C30\基准C30\C30基准72.xls,C30,0.36,R50,50,0.5,10.6317,0.14478351992395655,35.363,20.777,14.585999999999999,0.0842,-13.3189,30.0,1e-05,point
C30_wb0p36_R50,data\thermal_stress\raw\温度应力\C30温度应力\C30\基准C30\C30基准72.xls,C30,0.36,R50,50,0.5,10.7384,0.14623657085427683,35.4021,20.777,14.625099999999996,0.0823,-13.9716,30.0,1e-05,point
C30_wb0p36_R50,data\thermal_stress\raw\温度应力\C30温度应力\C30\基准C30\C30基准72.xls,C30,0.36,R50,50,0.5,10.8184,0.14732601859959663,35.377,20.777,14.600000000000001,0.0887,-13.4783,30.0,1e-05,point
C30_wb0p36_R50,data\thermal_stress\raw\温度应力\C30温度应力\C30\基准C30\C30基准72.xls,C30,0.36,R50,50,0.5,10.925,0.14877770772023527,35.4527,20.777,14.675699999999999,0.0823,-13.391,30.0,1e-05,point
C30_wb0p36_R50,data\thermal_stress\raw\温度应力\C30温度应力\C30\基准C30\C30基准72.xls,C30,0.36,R50,50,0.5,11.005,0.14986715546555507,35.4138,20.777,14.636800000000001,0.0881,-14.1271,30.0,1e-05,point
C30_wb0p36_R50,data\thermal_stress\raw\温度应力\C30温度应力\C30\基准C30\C30基准72.xls,C30,0.36,R50,50,0.5,11.1117,0.15132020639587535,35.444,20.777,14.667000000000002,0.0881,-14.1271,30.0,1e-05,point
C30_wb0p36_R50,data\thermal_stress\raw\温度应力\C30温度应力\C30\基准C30\C30基准72.xls,C30,0.36,R50,50,0.5,11.1917,0.15240965414119514,35.4666,20.777,14.689599999999999,0.0797,-14.4505,30.0,1e-05,point
C30_wb0p36_R50,data\thermal_stress\raw\温度应力\C30温度应力\C30\基准C30\C30基准72.xls,C30,0.36,R50,50,0.5,11.2717,0.15349910188651492,35.4589,20.777,14.681899999999999,0.0871,-14.5839,30.0,1e-05,point
C30_wb0p36_R50,data\thermal_stress\raw\温度应力\C30温度应力\C30\基准C30\C30基准72.xls,C30,0.36,R50,50,0.5,11.3784,0.15495215281683522,35.5054,20.777,14.7284,0.0774,-14.7752,30.0,1e-05,point
C30_wb0p36_R50,data\thermal_stress\raw\温度应力\C30温度应力\C30\基准C30\C30基准72.xls,C30,0.36,R50,50,0.5,11.4584,0.15604160056215502,35.4945,20.777,14.717500000000001,0.0838,-14.7752,30.0,1e-05,point
C30_wb0p36_R50,data\thermal_stress\raw\温度应力\C30温度应力\C30\基准C30\C30基准72.xls,C30,0.36,R50,50,0.5,11.565,0.15749328968279366,35.5283,20.777,14.7513,0.0844,-14.7752,30.0,1e-05,point
C30_wb0p36_R50,data\thermal_stress\raw\温度应力\C30温度应力\C30\基准C30\C30基准72.xls,C30,0.36,R50,50,0.5,11.645,0.15858273742811346,35.543,20.777,14.765999999999998,0.0794,-14.9559,30.0,1e-05,point
