Repository: patiencenice/Predictive-cracking-model

# Predictive-cracking-model
d:\cursor\SteelFiberCrackPredictor\

File: SteelFiberCrackPredictor/data/thermal_stress/c30_thermal_stress_training_point.csv (part 11 of 35)
sample_id,source_file,strength_grade,w_b_ratio,restraint_code,restraint_percent,restraint_factor_R,time_h,time_h_norm,specimen_temperature_c,T_reference,delta_T_point,axial_stress_mpa,deformation_um,cube_strength_mpa,thermal_expansion_alpha,granularity
C30_wb0p36_R50,data\thermal_stress\raw\温度应力\C30温度应力\C30\基准C30\C30基准72.xls,C30,0.36,R50,50,0.5,51.3518,0.6993137841014166,34.8459,20.777,14.0689,-0.0437,20.5381,30.0,1e-05,point
C30_wb0p36_R50,data\thermal_stress\raw\温度应力\C30温度应力\C30\基准C30\C30基准72.xls,C30,0.36,R50,50,0.5,51.4585,0.700766835031737,34.8604,20.777,14.083399999999997,-0.0657,20.6759,30.0,1e-05,point
C30_wb0p36_R50,data\thermal_stress\raw\温度应力\C30温度应力\C30\基准C30\C30基准72.xls,C30,0.36,R50,50,0.5,51.5385,0.7018562827770567,34.7793,20.777,14.002299999999998,-0.0609,21.617,30.0,1e-05,point
C30_wb0p36_R50,data\thermal_stress\raw\温度应力\C30温度应力\C30\基准C30\C30基准72.xls,C30,0.36,R50,50,0.5,51.6451,0.7033079718976953,34.6498,20.777,13.872799999999998,-0.0631,21.617,30.0,1e-05,point
C30_wb0p36_R50,data\thermal_stress\raw\温度应力\C30温度应力\C30\基准C30\C30基准72.xls,C30,0.36,R50,50,0.5,51.7251,0.7043974196430152,34.6204,20.777,13.843399999999995,-0.0721,21.617,30.0,1e-05,point
C30_wb0p36_R50,data\thermal_stress\raw\温度应力\C30温度应力\C30\基准C30\C30基准72.xls,C30,0.36,R50,50,0.5,51.8318,0.7058504705733355,34.542,20.777,13.765,-0.0809,22.0887,30.0,1e-05,point
C30_wb0p36_R50,data\thermal_stress\raw\温度应力\C30温度应力\C30\基准C30\C30基准72.xls,C30,0.36,R50,50,0.5,51.9118,0.7069399183186552,34.5105,20.777,13.7335,-0.081,22.1982,30.0,1e-05,point
C30_wb0p36_R50,data\thermal_stress\raw\温度应力\C30温度应力\C30\基准C30\C30基准72.xls,C30,0.36,R50,50,0.5,51.9918,0.708029366063975,34.3407,20.777,13.563699999999997,-0.0778,22.4785,30.0,1e-05,point
C30_wb0p36_R50,data\thermal_stress\raw\温度应力\C30温度应力\C30\基准C30\C30基准72.xls,C30,0.36,R50,50,0.5,52.0985,0.7094824169942954,34.4285,20.777,13.651499999999999,-0.0991,22.4785,30.0,1e-05,point
C30_wb0p36_R50,data\thermal_stress\raw\温度应力\C30温度应力\C30\基准C30\C30基准72.xls,C30,0.36,R50,50,0.5,52.1785,0.7105718647396151,34.3499,20.777,13.572899999999997,-0.1012,22.7547,30.0,1e-05,point
C30_wb0p36_R50,data\thermal_stress\raw\温度应力\C30温度应力\C30\基准C30\C30基准72.xls,C30,0.36,R50,50,0.5,52.2851,0.7120235538602537,34.2674,20.777,13.490400000000001,-0.0986,22.9999,30.0,1e-05,point
C30_wb0p36_R50,data\thermal_stress\raw\温度应力\C30温度应力\C30\基准C30\C30基准72.xls,C30,0.36,R50,50,0.5,52.3651,0.7131130016055736,34.2746,20.777,13.497599999999998,-0.0986,22.9999,30.0,1e-05,point
C30_wb0p36_R50,data\thermal_stress\raw\温度应力\C30温度应力\C30\基准C30\C30基准72.xls,C30,0.36,R50,50,0.5,52.4718,0.7145660525358939,34.1746,20.777,13.397599999999997,-0.1244,22.9999,30.0,1e-05,point
C30_wb0p36_R50,data\thermal_stress\raw\温度应力\C30温度应力\C30\基准C30\C30基准72.xls,C30,0.36,R50,50,0.5,52.5518,0.7156555002812136,34.1185,20.777,13.341499999999996,-0.1257,23.3723,30.0,1e-05,point
C30_wb0p36_R50,data\thermal_stress\raw\温度应力\C30温度应力\C30\基准C30\C30基准72.xls,C30,0.36,R50,50,0.5,52.6585,0.7171085512115338,34.0513,20.777,13.274299999999997,-0.1261,23.595,30.0,1e-05,point
C30_wb0p36_R50,data\thermal_stress\raw\温度应力\C30温度应力\C30\基准C30\C30基准72.xls,C30,0.36,R50,50,0.5,52.7385,0.7181979989568538,34.0212,20.777,13.2442,-0.1283,23.595,30.0,1e-05,point
C30_wb0p36_R50,data\thermal_stress\raw\温度应力\C30温度应力\C30\基准C30\C30基准72.xls,C30,0.36,R50,50,0.5,52.8185,0.7192874467021735,33.9909,20.777,13.213900000000002,-0.1482,23.595,30.0,1e-05,point
C30_wb0p36_R50,data\thermal_stress\raw\温度应力\C30温度应力\C30\基准C30\C30基准72.xls,C30,0.36,R50,50,0.5,52.9251,0.7207391358228121,33.8944,20.777,13.117399999999996,-0.1479,24.1643,30.0,1e-05,point
C30_wb0p36_R50,data\thermal_stress\raw\温度应力\C30温度应力\C30\基准C30\C30基准72.xls,C30,0.36,R50,50,0.5,53.0051,0.721828583568132,33.8344,20.777,13.057400000000001,-0.1468,24.3682,30.0,1e-05,point
C30_wb0p36_R50,data\thermal_stress\raw\温度应力\C30温度应力\C30\基准C30\C30基准72.xls,C30,0.36,R50,50,0.5,53.1118,0.7232816344984523,33.7725,20.777,12.9955,-0.1527,24.3682,30.0,1e-05,point
C30_wb0p36_R50,data\thermal_stress\raw\温度应力\C30温度应力\C30\基准C30\C30基准72.xls,C30,0.36,R50,50,0.5,53.1918,0.724371082243772,33.7425,20.777,12.965499999999999,-0.1658,24.3682,30.0,1e-05,point
C30_wb0p36_R50,data\thermal_stress\raw\温度应力\C30温度应力\C30\基准C30\C30基准72.xls,C30,0.36,R50,50,0.5,53.2985,0.7258241331740923,33.6448,20.777,12.867799999999995,-0.1701,24.7636,30.0,1e-05,point
C30_wb0p36_R50,data\thermal_stress\raw\温度应力\C30温度应力\C30\基准C30\C30基准72.xls,C30,0.36,R50,50,0.5,53.3785,0.7269135809194122,33.5866,20.777,12.809599999999996,-0.1698,25.2199,30.0,1e-05,point
C30_wb0p36_R50,data\thermal_stress\raw\温度应力\C30温度应力\C30\基准C30\C30基准72.xls,C30,0.36,R50,50,0.5,53.4851,0.7283652700400508,33.536,20.777,12.759,-0.183,25.2199,30.0,1e-05,point
C30_wb0p36_R50,data\thermal_stress\raw\温度应力\C30温度应力\C30\基准C30\C30基准72.xls,C30,0.36,R50,50,0.5,53.5651,0.7294547177853705,33.4646,20.777,12.687599999999996,-0.1958,25.2199,30.0,1e-05,point
C30_wb0p36_R50,data\thermal_stress\raw\温度应力\C30温度应力\C30\基准C30\C30基准72.xls,C30,0.36,R50,50,0.5,53.6451,0.7305441655306903,33.4237,20.777,12.646699999999996,-0.1999,25.8856,30.0,1e-05,point
C30_wb0p36_R50,data\thermal_stress\raw\温度应力\C30温度应力\C30\基准C30\C30基准72.xls,C30,0.36,R50,50,0.5,53.7518,0.7319972164610107,33.3287,20.777,12.551699999999997,-0.2009,25.8856,30.0,1e-05,point
C30_wb0p36_R50,data\thermal_stress\raw\温度应力\C30温度应力\C30\基准C30\C30基准72.xls,C30,0.36,R50,50,0.5,53.8318,0.7330866642063305,33.2995,20.777,12.5225,-0.2065,25.8856,30.0,1e-05,point
C30_wb0p36_R50,data\thermal_stress\raw\温度应力\C30温度应力\C30\基准C30\C30基准72.xls,C30,0.36,R50,50,0.5,53.9385,0.7345397151366507,33.2207,20.777,12.4437,-0.2216,26.5888,30.0,1e-05,point
C30_wb0p36_R50,data\thermal_stress\raw\温度应力\C30温度应力\C30\基准C30\C30基准72.xls,C30,0.36,R50,50,0.5,54.0185,0.7356291628819706,33.1649,20.777,12.387900000000002,-0.2227,26.5888,30.0,1e-05,point
C30_wb0p36_R50,data\thermal_stress\raw\温度应力\C30温度应力\C30\基准C30\C30基准72.xls,C30,0.36,R50,50,0.5,54.1251,0.7370808520026092,33.1008,20.777,12.323799999999999,-0.2206,26.5888,30.0,1e-05,point
C30_wb0p36_R50,data\thermal_stress\raw\温度应力\C30温度应力\C30\基准C30\C30基准72.xls,C30,0.36,R50,50,0.5,54.2051,0.738170299747929,33.0421,20.777,12.265099999999997,-0.2329,26.5888,30.0,1e-05,point
C30_wb0p36_R50,data\thermal_stress\raw\温度应力\C30温度应力\C30\基准C30\C30基准72.xls,C30,0.36,R50,50,0.5,54.3118,0.7396233506782492,32.9758,20.777,12.198799999999999,-0.2394,26.9769,30.0,1e-05,point
C30_wb0p36_R50,data\thermal_stress\raw\温度应力\C30温度应力\C30\基准C30\C30基准72.xls,C30,0.36,R50,50,0.5,54.3918,0.7407127984235691,32.9027,20.777,12.125700000000002,-0.2413,27.4631,30.0,1e-05,point
C30_wb0p36_R50,data\thermal_stress\raw\温度应力\C30温度应力\C30\基准C30\C30基准72.xls,C30,0.36,R50,50,0.5,54.4718,0.7418022461688889,32.8614,20.777,12.084400000000002,-0.2408,27.4631,30.0,1e-05,point
C30_wb0p36_R50,data\thermal_stress\raw\温度应力\C30温度应力\C30\基准C30\C30基准72.xls,C30,0.36,R50,50,0.5,54.5785,0.7432552970992091,32.7833,20.777,12.006299999999996,-0.2608,27.4631,30.0,1e-05,point
C30_wb0p36_R50,data\thermal_stress\raw\温度应力\C30温度应力\C30\基准C30\C30基准72.xls,C30,0.36,R50,50,0.5,54.6585,0.7443447448445288,32.7164,20.777,11.9394,-0.2641,27.9214,30.0,1e-05,point
C30_wb0p36_R50,data\thermal_stress\raw\温度应力\C30温度应力\C30\基准C30\C30基准72.xls,C30,0.36,R50,50,0.5,54.7651,0.7457964339651675,32.6458,20.777,11.8688,-0.2668,28.3624,30.0,1e-05,point
C30_wb0p36_R50,data\thermal_stress\raw\温度应力\C30温度应力\C30\基准C30\C30基准72.xls,C30,0.36,R50,50,0.5,54.8451,0.7468858817104874,32.5892,20.777,11.812199999999997,-0.2652,28.3624,30.0,1e-05,point
C30_wb0p36_R50,data\thermal_stress\raw\温度应力\C30温度应力\C30\基准C30\C30基准72.xls,C30,0.36,R50,50,0.5,54.9518,0.7483389326408076,32.5468,20.777,11.769799999999996,-0.2834,28.3624,30.0,1e-05,point
C30_wb0p36_R50,data\thermal_stress\raw\温度应力\C30温度应力\C30\基准C30\C30基准72.xls,C30,0.36,R50,50,0.5,55.0318,0.7494283803861274,32.4574,20.777,11.680399999999999,-0.2901,29.0422,30.0,1e-05,point
C30_wb0p36_R50,data\thermal_stress\raw\温度应力\C30温度应力\C30\基准C30\C30基准72.xls,C30,0.36,R50,50,0.5,55.1385,0.7508814313164477,32.3691,20.777,11.592100000000002,-0.2911,29.0422,30.0,1e-05,point
C30_wb0p36_R50,data\thermal_stress\raw\温度应力\C30温度应力\C30\基准C30\C30基准72.xls,C30,0.36,R50,50,0.5,55.2185,0.7519708790617675,32.3558,20.777,11.578800000000001,-0.2909,29.0422,30.0,1e-05,point
C30_wb0p36_R50,data\thermal_stress\raw\温度应力\C30温度应力\C30\基准C30\C30基准72.xls,C30,0.36,R50,50,0.5,55.2985,0.7530603268070873,32.2846,20.777,11.507599999999996,-0.2985,29.0422,30.0,1e-05,point
C30_wb0p36_R50,data\thermal_stress\raw\温度应力\C30温度应力\C30\基准C30\C30基准72.xls,C30,0.36,R50,50,0.5,55.4051,0.754512015927726,32.195,20.777,11.418,-0.2516,32.6687,30.0,1e-05,point
C30_wb0p36_R50,data\thermal_stress\raw\温度应力\C30温度应力\C30\基准C30\C30基准72.xls,C30,0.36,R50,50,0.5,55.4851,0.7556014636730458,32.1452,20.777,11.368200000000002,-0.2468,32.8664,30.0,1e-05,point
C30_wb0p36_R50,data\thermal_stress\raw\温度应力\C30温度应力\C30\基准C30\C30基准72.xls,C30,0.36,R50,50,0.5,55.5918,0.757054514603366,32.0585,20.777,11.281500000000001,-0.2493,32.8664,30.0,1e-05,point
C30_wb0p36_R50,data\thermal_stress\raw\温度应力\C30温度应力\C30\基准C30\C30基准72.xls,C30,0.36,R50,50,0.5,55.6718,0.7581439623486859,32.0187,20.777,11.241700000000002,-0.2537,32.8664,30.0,1e-05,point
C30_wb0p36_R50,data\thermal_stress\raw\温度应力\C30温度应力\C30\基准C30\C30基准72.xls,C30,0.36,R50,50,0.5,55.7785,0.7595970132790062,31.9465,20.777,11.1695,-0.262,33.3517,30.0,1e-05,point
C30_wb0p36_R50,data\thermal_stress\raw\温度应力\C30温度应力\C30\基准C30\C30基准72.xls,C30,0.36,R50,50,0.5,55.8585,0.7606864610243259,31.8848,20.777,11.107799999999997,-0.2645,33.715,30.0,1e-05,point
C30_wb0p36_R50,data\thermal_stress\raw\温度应力\C30温度应力\C30\基准C30\C30基准72.xls,C30,0.36,R50,50,0.5,55.9651,0.7621381501449646,31.832,20.777,11.055,-0.2645,33.715,30.0,1e-05,point
C30_wb0p36_R50,data\thermal_stress\raw\温度应力\C30温度应力\C30\基准C30\C30基准72.xls,C30,0.36,R50,50,0.5,56.0451,0.7632275978902844,31.7796,20.777,11.002599999999997,-0.2763,33.715,30.0,1e-05,point
C30_wb0p36_R50,data\thermal_stress\raw\温度应力\C30温度应力\C30\基准C30\C30基准72.xls,C30,0.36,R50,50,0.5,56.1518,0.7646806488206047,31.6893,20.777,10.912299999999998,-0.2854,34.5946,30.0,1e-05,point
C30_wb0p36_R50,data\thermal_stress\raw\温度应力\C30温度应力\C30\基准C30\C30基准72.xls,C30,0.36,R50,50,0.5,56.2318,0.7657700965659244,31.6333,20.777,10.856299999999997,-0.2865,34.6548,30.0,1e-05,point
C30_wb0p36_R50,data\thermal_stress\raw\温度应力\C30温度应力\C30\基准C30\C30基准72.xls,C30,0.36,R50,50,0.5,56.3118,0.7668595443112443,31.593,20.777,10.815999999999999,-0.2876,34.6548,30.0,1e-05,point
C30_wb0p36_R50,data\thermal_stress\raw\温度应力\C30温度应力\C30\基准C30\C30基准72.xls,C30,0.36,R50,50,0.5,56.4185,0.7683125952415646,31.51,20.777,10.733,-0.2914,34.6548,30.0,1e-05,point
C30_wb0p36_R50,data\thermal_stress\raw\温度应力\C30温度应力\C30\基准C30\C30基准72.xls,C30,0.36,R50,50,0.5,56.4985,0.7694020429868843,31.451,20.777,10.674,-0.3037,35.2375,30.0,1e-05,point
C30_wb0p36_R50,data\thermal_stress\raw\温度应力\C30温度应力\C30\基准C30\C30基准72.xls,C30,0.36,R50,50,0.5,56.6051,0.770853732107523,31.3673,20.777,10.5903,-0.3066,35.5607,30.0,1e-05,point
C30_wb0p36_R50,data\thermal_stress\raw\温度应力\C30温度应力\C30\基准C30\C30基准72.xls,C30,0.36,R50,50,0.5,56.6851,0.7719431798528428,31.3175,20.777,10.540499999999998,-0.3079,35.5607,30.0,1e-05,point
C30_wb0p36_R50,data\thermal_stress\raw\温度应力\C30温度应力\C30\基准C30\C30基准72.xls,C30,0.36,R50,50,0.5,56.7918,0.7733962307831631,31.2935,20.777,10.5165,-0.3106,35.5607,30.0,1e-05,point
C30_wb0p36_R50,data\thermal_stress\raw\温度应力\C30温度应力\C30\基准C30\C30基准72.xls,C30,0.36,R50,50,0.5,56.8718,0.7744856785284828,31.1895,20.777,10.412499999999998,-0.322,35.5607,30.0,1e-05,point
C30_wb0p36_R50,data\thermal_stress\raw\温度应力\C30温度应力\C30\基准C30\C30基准72.xls,C30,0.36,R50,50,0.5,56.9785,0.7759387294588032,31.1197,20.777,10.3427,-0.3249,36.3428,30.0,1e-05,point
C30_wb0p36_R50,data\thermal_stress\raw\温度应力\C30温度应力\C30\基准C30\C30基准72.xls,C30,0.36,R50,50,0.5,57.0585,0.777028177204123,31.0521,20.777,10.275099999999998,-0.326,36.3428,30.0,1e-05,point
C30_wb0p36_R50,data\thermal_stress\raw\温度应力\C30温度应力\C30\基准C30\C30基准72.xls,C30,0.36,R50,50,0.5,57.1385,0.7781176249494428,31.0533,20.777,10.276299999999999,-0.3256,36.3428,30.0,1e-05,point
C30_wb0p36_R50,data\thermal_stress\raw\温度应力\C30温度应力\C30\基准C30\C30基准72.xls,C30,0.36,R50,50,0.5,57.2451,0.7795693140700813,30.9622,20.777,10.185199999999998,-0.3402,36.3428,30.0,1e-05,point
C30_wb0p36_R50,data\thermal_stress\raw\温度应力\C30温度应力\C30\基准C30\C30基准72.xls,C30,0.36,R50,50,0.5,57.3251,0.7806587618154012,30.9056,20.777,10.128599999999999,-0.3427,37.0997,30.0,1e-05,point
C30_wb0p36_R50,data\thermal_stress\raw\温度应力\C30温度应力\C30\基准C30\C30基准72.xls,C30,0.36,R50,50,0.5,57.4318,0.7821118127457215,30.834,20.777,10.056999999999999,-0.3436,37.0997,30.0,1e-05,point
C30_wb0p36_R50,data\thermal_stress\raw\温度应力\C30温度应力\C30\基准C30\C30基准72.xls,C30,0.36,R50,50,0.5,57.5118,0.7832012604910413,30.8036,20.777,10.026599999999998,-0.3431,37.0997,30.0,1e-05,point
C30_wb0p36_R50,data\thermal_stress\raw\温度应力\C30温度应力\C30\基准C30\C30基准72.xls,C30,0.36,R50,50,0.5,57.6185,0.7846543114213615,30.7163,20.777,9.9393,-0.3565,37.0997,30.0,1e-05,point
C30_wb0p36_R50,data\thermal_stress\raw\温度应力\C30温度应力\C30\基准C30\C30基准72.xls,C30,0.36,R50,50,0.5,57.6985,0.7857437591666814,30.6707,20.777,9.893699999999999,-0.3606,38.0121,30.0,1e-05,point
C30_wb0p36_R50,data\thermal_stress\raw\温度应力\C30温度应力\C30\基准C30\C30基准72.xls,C30,0.36,R50,50,0.5,57.8051,0.78719544828732,30.595,20.777,9.817999999999998,-0.362,38.0121,30.0,1e-05,point
C30_wb0p36_R50,data\thermal_stress\raw\温度应力\C30温度应力\C30\基准C30\C30基准72.xls,C30,0.36,R50,50,0.5,57.8851,0.7882848960326398,30.5732,20.777,9.796199999999999,-0.3611,38.0121,30.0,1e-05,point
C30_wb0p36_R50,data\thermal_stress\raw\温度应力\C30温度应力\C30\基准C30\C30基准72.xls,C30,0.36,R50,50,0.5,57.9651,0.7893743437779596,30.496,20.777,9.718999999999998,-0.368,38.0121,30.0,1e-05,point
C30_wb0p36_R50,data\thermal_stress\raw\温度应力\C30温度应力\C30\基准C30\C30基准72.xls,C30,0.36,R50,50,0.5,58.0718,0.7908273947082799,30.422,20.777,9.645,-0.378,38.8172,30.0,1e-05,point
C30_wb0p36_R50,data\thermal_stress\raw\温度应力\C30温度应力\C30\基准C30\C30基准72.xls,C30,0.36,R50,50,0.5,58.1518,0.7919168424535997,30.3713,20.777,9.5943,-0.3786,38.8172,30.0,1e-05,point
C30_wb0p36_R50,data\thermal_stress\raw\温度应力\C30温度应力\C30\基准C30\C30基准72.xls,C30,0.36,R50,50,0.5,58.2585,0.7933698933839199,30.2943,20.777,9.517299999999999,-0.38,38.8172,30.0,1e-05,point
C30_wb0p36_R50,data\thermal_stress\raw\温度应力\C30温度应力\C30\基准C30\C30基准72.xls,C30,0.36,R50,50,0.5,58.3385,0.7944593411292398,30.2966,20.777,9.5196,-0.383,38.8172,30.0,1e-05,point
C30_wb0p36_R50,data\thermal_stress\raw\温度应力\C30温度应力\C30\基准C30\C30基准72.xls,C30,0.36,R50,50,0.5,58.4451,0.7959110302498783,30.1858,20.777,9.4088,-0.392,39.5703,30.0,1e-05,point
C30_wb0p36_R50,data\thermal_stress\raw\温度应力\C30温度应力\C30\基准C30\C30基准72.xls,C30,0.36,R50,50,0.5,58.5251,0.7970004779951982,30.13,20.777,9.352999999999998,-0.394,39.9153,30.0,1e-05,point
C30_wb0p36_R50,data\thermal_stress\raw\温度应力\C30温度应力\C30\基准C30\C30基准72.xls,C30,0.36,R50,50,0.5,58.6318,0.7984535289255185,30.1132,20.777,9.336199999999998,-0.3917,39.9153,30.0,1e-05,point
C30_wb0p36_R50,data\thermal_stress\raw\温度应力\C30温度应力\C30\基准C30\C30基准72.xls,C30,0.36,R50,50,0.5,58.7118,0.7995429766708382,30.0079,20.777,9.230899999999998,-0.3921,39.9153,30.0,1e-05,point
C30_wb0p36_R50,data\thermal_stress\raw\温度应力\C30温度应力\C30\基准C30\C30基准72.xls,C30,0.36,R50,50,0.5,58.7918,0.8006324244161581,29.9617,20.777,9.1847,-0.4015,40.8507,30.0,1e-05,point
C30_wb0p36_R50,data\thermal_stress\raw\温度应力\C30温度应力\C30\基准C30\C30基准72.xls,C30,0.36,R50,50,0.5,58.8985,0.8020854753464783,29.9169,20.777,9.139899999999997,-0.4032,40.8507,30.0,1e-05,point
C30_wb0p36_R50,data\thermal_stress\raw\温度应力\C30温度应力\C30\基准C30\C30基准72.xls,C30,0.36,R50,50,0.5,58.9785,0.8031749230917982,29.8616,20.777,9.084599999999998,-0.4043,40.8507,30.0,1e-05,point
C30_wb0p36_R50,data\thermal_stress\raw\温度应力\C30温度应力\C30\基准C30\C30基准72.xls,C30,0.36,R50,50,0.5,59.0851,0.8046266122124367,29.8058,20.777,9.0288,-0.4063,40.8507,30.0,1e-05,point
C30_wb0p36_R50,data\thermal_stress\raw\温度应力\C30温度应力\C30\基准C30\C30基准72.xls,C30,0.36,R50,50,0.5,59.1651,0.8057160599577566,29.7575,20.777,8.9805,-0.4148,40.8507,30.0,1e-05,point
C30_wb0p36_R50,data\thermal_stress\raw\温度应力\C30温度应力\C30\基准C30\C30基准72.xls,C30,0.36,R50,50,0.5,59.2718,0.8071691108880769,29.6779,20.777,8.9009,-0.4184,41.7576,30.0,1e-05,point
C30_wb0p36_R50,data\thermal_stress\raw\温度应力\C30温度应力\C30\基准C30\C30基准72.xls,C30,0.36,R50,50,0.5,59.3518,0.8082585586333967,29.6064,20.777,8.8294,-0.4187,41.7576,30.0,1e-05,point
C30_wb0p36_R50,data\thermal_stress\raw\温度应力\C30温度应力\C30\基准C30\C30基准72.xls,C30,0.36,R50,50,0.5,59.4585,0.809711609563717,29.5977,20.777,8.820699999999999,-0.4212,41.7576,30.0,1e-05,point
C30_wb0p36_R50,data\thermal_stress\raw\温度应力\C30温度应力\C30\基准C30\C30基准72.xls,C30,0.36,R50,50,0.5,59.5385,0.8108010573090367,29.5366,20.777,8.759599999999999,-0.4347,41.7576,30.0,1e-05,point
C30_wb0p36_R50,data\thermal_stress\raw\温度应力\C30温度应力\C30\基准C30\C30基准72.xls,C30,0.36,R50,50,0.5,59.6185,0.8118905050543566,29.4726,20.777,8.695599999999999,-0.4379,42.5508,30.0,1e-05,point
C30_wb0p36_R50,data\thermal_stress\raw\温度应力\C30温度应力\C30\基准C30\C30基准72.xls,C30,0.36,R50,50,0.5,59.7251,0.8133421941749952,29.4152,20.777,8.638199999999998,-0.4399,43.0101,30.0,1e-05,point
C30_wb0p36_R50,data\thermal_stress\raw\温度应力\C30温度应力\C30\基准C30\C30基准72.xls,C30,0.36,R50,50,0.5,59.8051,0.814431641920315,29.3928,20.777,8.6158,-0.4374,43.0101,30.0,1e-05,point
C30_wb0p36_R50,data\thermal_stress\raw\温度应力\C30温度应力\C30\基准C30\C30基准72.xls,C30,0.36,R50,50,0.5,59.9118,0.8158846928506353,29.3201,20.777,8.543099999999999,-0.4422,43.0101,30.0,1e-05,point
C30_wb0p36_R50,data\thermal_stress\raw\温度应力\C30温度应力\C30\基准C30\C30基准72.xls,C30,0.36,R50,50,0.5,59.9918,0.8169741405959551,29.2516,20.777,8.474599999999999,-0.4502,44.219,30.0,1e-05,point
C30_wb0p36_R50,data\thermal_stress\raw\温度应力\C30温度应力\C30\基准C30\C30基准72.xls,C30,0.36,R50,50,0.5,60.0985,0.8184271915262754,29.1898,20.777,8.4128,-0.4503,44.219,30.0,1e-05,point
C30_wb0p36_R50,data\thermal_stress\raw\温度应力\C30温度应力\C30\基准C30\C30基准72.xls,C30,0.36,R50,50,0.5,60.1785,0.8195166392715951,29.1728,20.777,8.395799999999998,-0.4511,44.219,30.0,1e-05,point
C30_wb0p36_R50,data\thermal_stress\raw\温度应力\C30温度应力\C30\基准C30\C30基准72.xls,C30,0.36,R50,50,0.5,60.2851,0.8209683283922338,29.1039,20.777,8.326899999999998,-0.4546,44.219,30.0,1e-05,point
C30_wb0p36_R50,data\thermal_stress\raw\温度应力\C30温度应力\C30\基准C30\C30基准72.xls,C30,0.36,R50,50,0.5,60.3651,0.8220577761375536,29.0778,20.777,8.300799999999999,-0.4656,44.219,30.0,1e-05,point
C30_wb0p36_R50,data\thermal_stress\raw\温度应力\C30温度应力\C30\基准C30\C30基准72.xls,C30,0.36,R50,50,0.5,60.4718,0.8235108270678739,28.9843,20.777,8.2073,-0.4693,45.2832,30.0,1e-05,point
C30_wb0p36_R50,data\thermal_stress\raw\温度应力\C30温度应力\C30\基准C30\C30基准72.xls,C30,0.36,R50,50,0.5,60.5518,0.8246002748131936,28.9566,20.777,8.1796,-0.474,45.4724,30.0,1e-05,point
C30_wb0p36_R50,data\thermal_stress\raw\温度应力\C30温度应力\C30\基准C30\C30基准72.xls,C30,0.36,R50,50,0.5,60.6318,0.8256897225585135,28.9076,20.777,8.130599999999998,-0.4652,45.4724,30.0,1e-05,point
C30_wb0p36_R50,data\thermal_stress\raw\温度应力\C30温度应力\C30\基准C30\C30基准72.xls,C30,0.36,R50,50,0.5,60.7385,0.8271427734888338,28.8522,20.777,8.075199999999999,-0.4737,45.4724,30.0,1e-05,point
C30_wb0p36_R50,data\thermal_stress\raw\温度应力\C30温度应力\C30\基准C30\C30基准72.xls,C30,0.36,R50,50,0.5,60.8185,0.8282322212341535,28.7836,20.777,8.006599999999999,-0.478,46.4329,30.0,1e-05,point
C30_wb0p36_R50,data\thermal_stress\raw\温度应力\C30温度应力\C30\基准C30\C30基准72.xls,C30,0.36,R50,50,0.5,60.9251,0.8296839103547922,28.7393,20.777,7.962299999999999,-0.4806,47.1172,30.0,1e-05,point
C30_wb0p36_R50,data\thermal_stress\raw\温度应力\C30温度应力\C30\基准C30\C30基准72.xls,C30,0.36,R50,50,0.5,61.0051,0.830773358100112,28.714,20.777,7.936999999999998,-0.4777,47.1172,30.0,1e-05,point
C30_wb0p36_R50,data\thermal_stress\raw\温度应力\C30温度应力\C30\基准C30\C30基准72.xls,C30,0.36,R50,50,0.5,61.1118,0.8322264090304323,28.6299,20.777,7.852899999999998,-0.4828,47.1172,30.0,1e-05,point
C30_wb0p36_R50,data\thermal_stress\raw\温度应力\C30温度应力\C30\基准C30\C30基准72.xls,C30,0.36,R50,50,0.5,61.1918,0.8333158567757522,28.6036,20.777,7.826599999999999,-0.4888,47.1172,30.0,1e-05,point
C30_wb0p36_R50,data\thermal_stress\raw\温度应力\C30温度应力\C30\基准C30\C30基准72.xls,C30,0.36,R50,50,0.5,61.2985,0.8347689077060724,28.5521,20.777,7.775099999999998,-0.4917,48.2116,30.0,1e-05,point
C30_wb0p36_R50,data\thermal_stress\raw\温度应力\C30温度应力\C30\基准C30\C30基准72.xls,C30,0.36,R50,50,0.5,61.3785,0.8358583554513922,28.519,20.777,7.741999999999997,-0.4916,48.2116,30.0,1e-05,point
C30_wb0p36_R50,data\thermal_stress\raw\温度应力\C30温度应力\C30\基准C30\C30基准72.xls,C30,0.36,R50,50,0.5,61.4585,0.836947803196712,28.4785,20.777,7.701499999999999,-0.4916,48.2116,30.0,1e-05,point
C30_wb0p36_R50,data\thermal_stress\raw\温度应力\C30温度应力\C30\基准C30\C30基准72.xls,C30,0.36,R50,50,0.5,61.5651,0.8383994923173507,28.3509,20.777,7.573899999999998,-0.501,48.2116,30.0,1e-05,point
C30_wb0p36_R50,data\thermal_stress\raw\温度应力\C30温度应力\C30\基准C30\C30基准72.xls,C30,0.36,R50,50,0.5,61.6451,0.8394889400626704,28.354,20.777,7.576999999999998,-0.3877,57.6631,30.0,1e-05,point
C30_wb0p36_R50,data\thermal_stress\raw\温度应力\C30温度应力\C30\基准C30\C30基准72.xls,C30,0.36,R50,50,0.5,61.7518,0.8409419909929907,28.1378,20.777,7.360799999999998,-0.3843,58.1633,30.0,1e-05,point
C30_wb0p36_R50,data\thermal_stress\raw\温度应力\C30温度应力\C30\基准C30\C30基准72.xls,C30,0.36,R50,50,0.5,61.8318,0.8420314387383105,28.2382,20.777,7.461199999999998,-0.3859,58.1633,30.0,1e-05,point
C30_wb0p36_R50,data\thermal_stress\raw\温度应力\C30温度应力\C30\基准C30\C30基准72.xls,C30,0.36,R50,50,0.5,61.9385,0.8434844896686308,28.2163,20.777,7.439299999999999,-0.3809,58.1633,30.0,1e-05,point
C30_wb0p36_R50,data\thermal_stress\raw\温度应力\C30温度应力\C30\基准C30\C30基准72.xls,C30,0.36,R50,50,0.5,62.0185,0.8445739374139506,28.1706,20.777,7.393599999999999,-0.393,58.1633,30.0,1e-05,point
C30_wb0p36_R50,data\thermal_stress\raw\温度应力\C30温度应力\C30\基准C30\C30基准72.xls,C30,0.36,R50,50,0.5,62.1251,0.8460256265345892,28.1133,20.777,7.336299999999998,-0.4022,59.4527,30.0,1e-05,point
C30_wb0p36_R50,data\thermal_stress\raw\温度应力\C30温度应力\C30\基准C30\C30基准72.xls,C30,0.36,R50,50,0.5,62.2051,0.8471150742799091,28.0669,20.777,7.289899999999999,-0.4006,59.6613,30.0,1e-05,point
C30_wb0p36_R50,data\thermal_stress\raw\温度应力\C30温度应力\C30\基准C30\C30基准72.xls,C30,0.36,R50,50,0.5,62.2851,0.8482045220252288,28.0135,20.777,7.2364999999999995,-0.4013,59.6613,30.0,1e-05,point
C30_wb0p36_R50,data\thermal_stress\raw\温度应力\C30温度应力\C30\基准C30\C30基准72.xls,C30,0.36,R50,50,0.5,62.3918,0.8496575729555491,27.9769,20.777,7.1998999999999995,-0.4001,59.6613,30.0,1e-05,point
C30_wb0p36_R50,data\thermal_stress\raw\温度应力\C30温度应力\C30\基准C30\C30基准72.xls,C30,0.36,R50,50,0.5,62.4718,0.8507470207008689,27.9236,20.777,7.146599999999999,-0.4073,60.5289,30.0,1e-05,point
C30_wb0p36_R50,data\thermal_stress\raw\温度应力\C30温度应力\C30\基准C30\C30基准72.xls,C30,0.36,R50,50,0.5,62.5785,0.8522000716311892,27.8825,20.777,7.105499999999999,-0.4135,61.0304,30.0,1e-05,point
C30_wb0p36_R50,data\thermal_stress\raw\温度应力\C30温度应力\C30\基准C30\C30基准72.xls,C30,0.36,R50,50,0.5,62.6585,0.853289519376509,27.8305,20.777,7.0535,-0.4143,61.0304,30.0,1e-05,point
C30_wb0p36_R50,data\thermal_stress\raw\温度应力\C30温度应力\C30\基准C30\C30基准72.xls,C30,0.36,R50,50,0.5,62.7651,0.8547412084971475,27.79,20.777,7.012999999999998,-0.408,61.0304,30.0,1e-05,point
C30_wb0p36_R50,data\thermal_stress\raw\温度应力\C30温度应力\C30\基准C30\C30基准72.xls,C30,0.36,R50,50,0.5,62.8451,0.8558306562424675,27.7627,20.777,6.985699999999998,-0.4203,61.0304,30.0,1e-05,point
C30_wb0p36_R50,data\thermal_stress\raw\温度应力\C30温度应力\C30\基准C30\C30基准72.xls,C30,0.36,R50,50,0.5,62.9518,0.8572837071727877,27.6913,20.777,6.914299999999997,-0.4286,62.1395,30.0,1e-05,point
C30_wb0p36_R50,data\thermal_stress\raw\温度应力\C30温度应力\C30\基准C30\C30基准72.xls,C30,0.36,R50,50,0.5,63.0318,0.8583731549181075,27.6439,20.777,6.866899999999998,-0.4276,62.4426,30.0,1e-05,point
C30_wb0p36_R50,data\thermal_stress\raw\温度应力\C30温度应力\C30\基准C30\C30基准72.xls,C30,0.36,R50,50,0.5,63.1118,0.8594626026634273,27.6141,20.777,6.8370999999999995,-0.4287,62.4426,30.0,1e-05,point
C30_wb0p36_R50,data\thermal_stress\raw\温度应力\C30温度应力\C30\基准C30\C30基准72.xls,C30,0.36,R50,50,0.5,63.2185,0.8609156535937476,27.5729,20.777,6.7959,-0.4257,62.4426,30.0,1e-05,point
C30_wb0p36_R50,data\thermal_stress\raw\温度应力\C30温度应力\C30\基准C30\C30基准72.xls,C30,0.36,R50,50,0.5,63.2985,0.8620051013390674,27.5452,20.777,6.7682,-0.4322,62.4426,30.0,1e-05,point
C30_wb0p36_R50,data\thermal_stress\raw\温度应力\C30温度应力\C30\基准C30\C30基准72.xls,C30,0.36,R50,50,0.5,63.4051,0.863456790459706,27.482,20.777,6.704999999999998,-0.4389,63.664,30.0,1e-05,point
C30_wb0p36_R50,data\thermal_stress\raw\温度应力\C30温度应力\C30\基准C30\C30基准72.xls,C30,0.36,R50,50,0.5,63.4851,0.8645462382050259,27.4369,20.777,6.6599,-0.4417,64.138,30.0,1e-05,point
C30_wb0p36_R50,data\thermal_stress\raw\温度应力\C30温度应力\C30\基准C30\C30基准72.xls,C30,0.36,R50,50,0.5,63.5918,0.8659992891353461,27.4082,20.777,6.6312,-0.4332,64.138,30.0,1e-05,point
C30_wb0p36_R50,data\thermal_stress\raw\温度应力\C30温度应力\C30\基准C30\C30基准72.xls,C30,0.36,R50,50,0.5,63.6718,0.8670887368806659,27.3659,20.777,6.588899999999999,-0.4416,64.138,30.0,1e-05,point
C30_wb0p36_R50,data\thermal_stress\raw\温度应力\C30温度应力\C30\基准C30\C30基准72.xls,C30,0.36,R50,50,0.5,63.7785,0.8685417878109862,27.2981,20.777,6.521100000000001,-0.4496,65.0203,30.0,1e-05,point
C30_wb0p36_R50,data\thermal_stress\raw\温度应力\C30温度应力\C30\基准C30\C30基准72.xls,C30,0.36,R50,50,0.5,63.8585,0.869631235556306,27.2596,20.777,6.482599999999998,-0.4565,65.3303,30.0,1e-05,point
C30_wb0p36_R50,data\thermal_stress\raw\温度应力\C30温度应力\C30\基准C30\C30基准72.xls,C30,0.36,R50,50,0.5,63.9385,0.8707206833016258,27.2332,20.777,6.456199999999999,-0.4574,65.3303,30.0,1e-05,point
C30_wb0p36_R50,data\thermal_stress\raw\温度应力\C30温度应力\C30\基准C30\C30基准72.xls,C30,0.36,R50,50,0.5,64.0451,0.8721723724222645,27.2144,20.777,6.4374,-0.4494,65.2597,30.0,1e-05,point
C30_wb0p36_R50,data\thermal_stress\raw\温度应力\C30温度应力\C30\基准C30\C30基准72.xls,C30,0.36,R50,50,0.5,64.1251,0.8732618201675842,27.164,20.777,6.3870000000000005,-0.4574,65.3548,30.0,1e-05,point
C30_wb0p36_R50,data\thermal_stress\raw\温度应力\C30温度应力\C30\基准C30\C30基准72.xls,C30,0.36,R50,50,0.5,64.2318,0.8747148710979046,27.1063,20.777,6.3293,-0.4696,66.3555,30.0,1e-05,point
C30_wb0p36_R50,data\thermal_stress\raw\温度应力\C30温度应力\C30\基准C30\C30基准72.xls,C30,0.36,R50,50,0.5,64.3118,0.8758043188432244,27.0784,20.777,6.3013999999999974,-0.4687,66.6346,30.0,1e-05,point
C30_wb0p36_R50,data\thermal_stress\raw\温度应力\C30温度应力\C30\基准C30\C30基准72.xls,C30,0.36,R50,50,0.5,64.4185,0.8772573697735445,27.0222,20.777,6.2452000000000005,-0.4691,66.6346,30.0,1e-05,point
C30_wb0p36_R50,data\thermal_stress\raw\温度应力\C30温度应力\C30\基准C30\C30基准72.xls,C30,0.36,R50,50,0.5,64.4985,0.8783468175188645,27.0159,20.777,6.2388999999999974,-0.4603,66.6346,30.0,1e-05,point
C30_wb0p36_R50,data\thermal_stress\raw\温度应力\C30温度应力\C30\基准C30\C30基准72.xls,C30,0.36,R50,50,0.5,64.6051,0.879798506639503,26.9602,20.777,6.183199999999999,-0.4678,66.6346,30.0,1e-05,point
C30_wb0p36_R50,data\thermal_stress\raw\温度应力\C30温度应力\C30\基准C30\C30基准72.xls,C30,0.36,R50,50,0.5,64.6851,0.8808879543848229,26.9184,20.777,6.141399999999997,-0.4695,67.5259,30.0,1e-05,point
C30_wb0p36_R50,data\thermal_stress\raw\温度应力\C30温度应力\C30\基准C30\C30基准72.xls,C30,0.36,R50,50,0.5,64.7918,0.882341005315143,26.8651,20.777,6.088100000000001,-0.4774,67.958,30.0,1e-05,point
C30_wb0p36_R50,data\thermal_stress\raw\温度应力\C30温度应力\C30\基准C30\C30基准72.xls,C30,0.36,R50,50,0.5,64.8718,0.8834304530604629,26.8496,20.777,6.072599999999998,-0.4691,67.9635,30.0,1e-05,point
C30_wb0p36_R50,data\thermal_stress\raw\温度应力\C30温度应力\C30\基准C30\C30基准72.xls,C30,0.36,R50,50,0.5,64.9518,0.8845199008057828,26.8025,20.777,6.025499999999997,-0.4735,67.9635,30.0,1e-05,point
C30_wb0p36_R50,data\thermal_stress\raw\温度应力\C30温度应力\C30\基准C30\C30基准72.xls,C30,0.36,R50,50,0.5,65.0585,0.8859729517361029,26.762,20.777,5.984999999999999,-0.4803,69.0211,30.0,1e-05,point
C30_wb0p36_R50,data\thermal_stress\raw\温度应力\C30温度应力\C30\基准C30\C30基准72.xls,C30,0.36,R50,50,0.5,65.1385,0.8870623994814227,26.7443,20.777,5.967299999999998,-0.4807,69.0211,30.0,1e-05,point
C30_wb0p36_R50,data\thermal_stress\raw\温度应力\C30温度应力\C30\基准C30\C30基准72.xls,C30,0.36,R50,50,0.5,65.2451,0.8885140886020614,26.6873,20.777,5.910299999999999,-0.481,69.0211,30.0,1e-05,point
C30_wb0p36_R50,data\thermal_stress\raw\温度应力\C30温度应力\C30\基准C30\C30基准72.xls,C30,0.36,R50,50,0.5,65.3251,0.8896035363473813,26.6626,20.777,5.8856,-0.4792,69.0211,30.0,1e-05,point
C30_wb0p36_R50,data\thermal_stress\raw\温度应力\C30温度应力\C30\基准C30\C30基准72.xls,C30,0.36,R50,50,0.5,65.4318,0.8910565872777014,26.607,20.777,5.829999999999998,-0.4886,69.0211,30.0,1e-05,point
C30_wb0p36_R50,data\thermal_stress\raw\温度应力\C30温度应力\C30\基准C30\C30基准72.xls,C30,0.36,R50,50,0.5,65.5118,0.8921460350230213,26.5736,20.777,5.796599999999998,-0.4913,69.9634,30.0,1e-05,point
C30_wb0p36_R50,data\thermal_stress\raw\温度应力\C30温度应力\C30\基准C30\C30基准72.xls,C30,0.36,R50,50,0.5,65.6185,0.8935990859533416,26.5329,20.777,5.7559000000000005,-0.4967,70.6314,30.0,1e-05,point
C30_wb0p36_R50,data\thermal_stress\raw\温度应力\C30温度应力\C30\基准C30\C30基准72.xls,C30,0.36,R50,50,0.5,65.6985,0.8946885336986613,26.4953,20.777,5.718299999999999,-0.4969,70.6314,30.0,1e-05,point
C30_wb0p36_R50,data\thermal_stress\raw\温度应力\C30温度应力\C30\基准C30\C30基准72.xls,C30,0.36,R50,50,0.5,65.7785,0.8957779814439811,26.4603,20.777,5.683299999999999,-0.4885,70.6314,30.0,1e-05,point
C30_wb0p36_R50,data\thermal_stress\raw\温度应力\C30温度应力\C30\基准C30\C30基准72.xls,C30,0.36,R50,50,0.5,65.8851,0.8972296705646198,26.4079,20.777,5.6309000000000005,-0.4977,70.6314,30.0,1e-05,point
C30_wb0p36_R50,data\thermal_stress\raw\温度应力\C30温度应力\C30\基准C30\C30基准72.xls,C30,0.36,R50,50,0.5,65.9651,0.8983191183099397,26.4059,20.777,5.628899999999998,-0.5018,71.6386,30.0,1e-05,point
C30_wb0p36_R50,data\thermal_stress\raw\温度应力\C30温度应力\C30\基准C30\C30基准72.xls,C30,0.36,R50,50,0.5,66.0718,0.8997721692402598,26.3635,20.777,5.586499999999997,-0.5027,71.6386,30.0,1e-05,point
C30_wb0p36_R50,data\thermal_stress\raw\温度应力\C30温度应力\C30\基准C30\C30基准72.xls,C30,0.36,R50,50,0.5,66.1518,0.9008616169855796,26.3248,20.777,5.547799999999999,-0.503,71.6386,30.0,1e-05,point
C30_wb0p36_R50,data\thermal_stress\raw\温度应力\C30温度应力\C30\基准C30\C30基准72.xls,C30,0.36,R50,50,0.5,66.2585,0.9023146679159,26.2821,20.777,5.505099999999999,-0.5023,71.6386,30.0,1e-05,point
C30_wb0p36_R50,data\thermal_stress\raw\温度应力\C30温度应力\C30\基准C30\C30基准72.xls,C30,0.36,R50,50,0.5,66.3385,0.9034041156612197,26.2485,20.777,5.471499999999999,-0.5074,71.6386,30.0,1e-05,point
C30_wb0p36_R50,data\thermal_stress\raw\温度应力\C30温度应力\C30\基准C30\C30基准72.xls,C30,0.36,R50,50,0.5,66.4451,0.9048558047818583,26.1911,20.777,5.414099999999998,-0.5117,72.6258,30.0,1e-05,point
C30_wb0p36_R50,data\thermal_stress\raw\温度应力\C30温度应力\C30\基准C30\C30基准72.xls,C30,0.36,R50,50,0.5,66.5251,0.9059452525271782,26.1688,20.777,5.3918,-0.5193,73.0983,30.0,1e-05,point
C30_wb0p36_R50,data\thermal_stress\raw\温度应力\C30温度应力\C30\基准C30\C30基准72.xls,C30,0.36,R50,50,0.5,66.6051,0.907034700272498,26.1342,20.777,5.357199999999999,-0.5197,73.0983,30.0,1e-05,point
C30_wb0p36_R50,data\thermal_stress\raw\温度应力\C30温度应力\C30\基准C30\C30基准72.xls,C30,0.36,R50,50,0.5,66.7118,0.9084877512028183,26.1022,20.777,5.325199999999999,-0.5097,73.0983,30.0,1e-05,point
C30_wb0p36_R50,data\thermal_stress\raw\温度应力\C30温度应力\C30\基准C30\C30基准72.xls,C30,0.36,R50,50,0.5,66.7918,0.909577198948138,26.0872,20.777,5.310199999999998,-0.5161,73.0983,30.0,1e-05,point
C30_wb0p36_R50,data\thermal_stress\raw\温度应力\C30温度应力\C30\基准C30\C30基准72.xls,C30,0.36,R50,50,0.5,66.8985,0.9110302498784584,26.0371,20.777,5.260099999999998,-0.5249,74.0577,30.0,1e-05,point
C30_wb0p36_R50,data\thermal_stress\raw\温度应力\C30温度应力\C30\基准C30\C30基准72.xls,C30,0.36,R50,50,0.5,66.9785,0.9121196976237782,26.0034,20.777,5.226399999999998,-0.5305,75.178,30.0,1e-05,point
C30_wb0p36_R50,data\thermal_stress\raw\温度应力\C30温度应力\C30\基准C30\C30基准72.xls,C30,0.36,R50,50,0.5,67.0851,0.9135713867444168,25.9752,20.777,5.1982,-0.5304,75.178,30.0,1e-05,point
C30_wb0p36_R50,data\thermal_stress\raw\温度应力\C30温度应力\C30\基准C30\C30基准72.xls,C30,0.36,R50,50,0.5,67.1651,0.9146608344897366,25.9594,20.777,5.182399999999998,-0.5218,75.178,30.0,1e-05,point
C30_wb0p36_R50,data\thermal_stress\raw\温度应力\C30温度应力\C30\基准C30\C30基准72.xls,C30,0.36,R50,50,0.5,67.2718,0.9161138854200569,25.924,20.777,5.1469999999999985,-0.5262,75.178,30.0,1e-05,point
C30_wb0p36_R50,data\thermal_stress\raw\温度应力\C30温度应力\C30\基准C30\C30基准72.xls,C30,0.36,R50,50,0.5,67.3518,0.9172033331653767,25.8626,20.777,5.0855999999999995,-0.5317,76.193,30.0,1e-05,point
C30_wb0p36_R50,data\thermal_stress\raw\温度应力\C30温度应力\C30\基准C30\C30基准72.xls,C30,0.36,R50,50,0.5,67.4318,0.9182927809106964,25.8471,20.777,5.0701,-0.5393,76.6428,30.0,1e-05,point
C30_wb0p36_R50,data\thermal_stress\raw\温度应力\C30温度应力\C30\基准C30\C30基准72.xls,C30,0.36,R50,50,0.5,67.5385,0.9197458318410168,25.813,20.777,5.035999999999998,-0.5387,77.2197,30.0,1e-05,point
C30_wb0p36_R50,data\thermal_stress\raw\温度应力\C30温度应力\C30\基准C30\C30基准72.xls,C30,0.36,R50,50,0.5,67.6185,0.9208352795863366,25.8063,20.777,5.029299999999999,-0.5286,77.2197,30.0,1e-05,point
C30_wb0p36_R50,data\thermal_stress\raw\温度应力\C30温度应力\C30\基准C30\C30基准72.xls,C30,0.36,R50,50,0.5,67.7251,0.9222869687069752,25.748,20.777,4.971,-0.5321,77.2197,30.0,1e-05,point
C30_wb0p36_R50,data\thermal_stress\raw\温度应力\C30温度应力\C30\基准C30\C30基准72.xls,C30,0.36,R50,50,0.5,67.8051,0.923376416452295,25.7374,20.777,4.9604,-0.5358,77.2197,30.0,1e-05,point
C30_wb0p36_R50,data\thermal_stress\raw\温度应力\C30温度应力\C30\基准C30\C30基准72.xls,C30,0.36,R50,50,0.5,67.9118,0.9248294673826153,25.6909,20.777,4.913899999999998,-0.5388,78.643,30.0,1e-05,point
C30_wb0p36_R50,data\thermal_stress\raw\温度应力\C30温度应力\C30\基准C30\C30基准72.xls,C30,0.36,R50,50,0.5,67.9918,0.9259189151279351,25.6448,20.777,4.867799999999999,-0.5394,78.643,30.0,1e-05,point
C30_wb0p36_R50,data\thermal_stress\raw\温度应力\C30温度应力\C30\基准C30\C30基准72.xls,C30,0.36,R50,50,0.5,68.0985,0.9273719660582554,25.6205,20.777,4.843499999999999,-0.5363,78.643,30.0,1e-05,point
C30_wb0p36_R50,data\thermal_stress\raw\温度应力\C30温度应力\C30\基准C30\C30基准72.xls,C30,0.36,R50,50,0.5,68.1785,0.9284614138035752,25.5916,20.777,4.814599999999999,-0.5423,78.643,30.0,1e-05,point
C30_wb0p36_R50,data\thermal_stress\raw\温度应力\C30温度应力\C30\基准C30\C30基准72.xls,C30,0.36,R50,50,0.5,68.2585,0.929550861548895,25.575,20.777,4.797999999999998,-0.5463,78.643,30.0,1e-05,point
C30_wb0p36_R50,data\thermal_stress\raw\温度应力\C30温度应力\C30\基准C30\C30基准72.xls,C30,0.36,R50,50,0.5,68.3651,0.9310025506695336,25.5555,20.777,4.7784999999999975,-0.5482,80.3478,30.0,1e-05,point
C30_wb0p36_R50,data\thermal_stress\raw\温度应力\C30温度应力\C30\基准C30\C30基准72.xls,C30,0.36,R50,50,0.5,68.4451,0.9320919984148534,25.5094,20.777,4.732399999999998,-0.5564,80.9339,30.0,1e-05,point
C30_wb0p36_R50,data\thermal_stress\raw\温度应力\C30温度应力\C30\基准C30\C30基准72.xls,C30,0.36,R50,50,0.5,68.5518,0.9335450493451737,25.4807,20.777,4.703699999999998,-0.546,80.8991,30.0,1e-05,point
C30_wb0p36_R50,data\thermal_stress\raw\温度应力\C30温度应力\C30\基准C30\C30基准72.xls,C30,0.36,R50,50,0.5,68.6318,0.9346344970904935,25.4421,20.777,4.665099999999999,-0.5462,80.8346,30.0,1e-05,point
C30_wb0p36_R50,data\thermal_stress\raw\温度应力\C30温度应力\C30\基准C30\C30基准72.xls,C30,0.36,R50,50,0.5,68.7385,0.9360875480208138,25.3922,20.777,4.615199999999998,-0.5558,80.6901,30.0,1e-05,point
C30_wb0p36_R50,data\thermal_stress\raw\温度应力\C30温度应力\C30\基准C30\C30基准72.xls,C30,0.36,R50,50,0.5,68.8185,0.9371769957661337,25.3714,20.777,4.5944,-0.5601,81.698,30.0,1e-05,point
C30_wb0p36_R50,data\thermal_stress\raw\温度应力\C30温度应力\C30\基准C30\C30基准72.xls,C30,0.36,R50,50,0.5,68.9251,0.9386286848867723,25.3578,20.777,4.5808,-0.5651,82.3462,30.0,1e-05,point
C30_wb0p36_R50,data\thermal_stress\raw\温度应力\C30温度应力\C30\基准C30\C30基准72.xls,C30,0.36,R50,50,0.5,69.0051,0.939718132632092,25.307,20.777,4.529999999999998,-0.5659,82.3462,30.0,1e-05,point
C30_wb0p36_R50,data\thermal_stress\raw\温度应力\C30温度应力\C30\基准C30\C30基准72.xls,C30,0.36,R50,50,0.5,69.1118,0.9411711835624124,25.3202,20.777,4.543199999999999,-0.5539,82.3403,30.0,1e-05,point
C30_wb0p36_R50,data\thermal_stress\raw\温度应力\C30温度应力\C30\基准C30\C30基准72.xls,C30,0.36,R50,50,0.5,69.1918,0.9422606313077322,25.2463,20.777,4.4693000000000005,-0.5573,81.9484,30.0,1e-05,point
C30_wb0p36_R50,data\thermal_stress\raw\温度应力\C30温度应力\C30\基准C30\C30基准72.xls,C30,0.36,R50,50,0.5,69.2718,0.9433500790530519,25.2549,20.777,4.477899999999998,-0.5628,81.9218,30.0,1e-05,point
C30_wb0p36_R50,data\thermal_stress\raw\温度应力\C30温度应力\C30\基准C30\C30基准72.xls,C30,0.36,R50,50,0.5,69.3785,0.9448031299833722,25.2015,20.777,4.424499999999998,-0.5719,82.5206,30.0,1e-05,point
C30_wb0p36_R50,data\thermal_stress\raw\温度应力\C30温度应力\C30\基准C30\C30基准72.xls,C30,0.36,R50,50,0.5,69.4585,0.9458925777286921,25.1636,20.777,4.386599999999998,-0.5722,82.5206,30.0,1e-05,point
C30_wb0p36_R50,data\thermal_stress\raw\温度应力\C30温度应力\C30\基准C30\C30基准72.xls,C30,0.36,R50,50,0.5,69.5651,0.9473442668493307,25.1734,20.777,4.3964,-0.5615,82.6378,30.0,1e-05,point
C30_wb0p36_R50,data\thermal_stress\raw\温度应力\C30温度应力\C30\基准C30\C30基准72.xls,C30,0.36,R50,50,0.5,69.6451,0.9484337145946504,25.1254,20.777,4.348399999999998,-0.5637,82.5092,30.0,1e-05,point
C30_wb0p36_R50,data\thermal_stress\raw\温度应力\C30温度应力\C30\基准C30\C30基准72.xls,C30,0.36,R50,50,0.5,69.7518,0.9498867655249708,25.1063,20.777,4.3293,-0.5723,82.1005,30.0,1e-05,point
C30_wb0p36_R50,data\thermal_stress\raw\温度应力\C30温度应力\C30\基准C30\C30基准72.xls,C30,0.36,R50,50,0.5,69.8318,0.9509762132702906,25.0743,20.777,4.2973,-0.574,83.3712,30.0,1e-05,point
C30_wb0p36_R50,data\thermal_stress\raw\温度应力\C30温度应力\C30\基准C30\C30基准72.xls,C30,0.36,R50,50,0.5,69.9385,0.9524292642006109,25.0239,20.777,4.2469,-0.5773,83.6476,30.0,1e-05,point
C30_wb0p36_R50,data\thermal_stress\raw\温度应力\C30温度应力\C30\基准C30\C30基准72.xls,C30,0.36,R50,50,0.5,70.0185,0.9535187119459306,25.0249,20.777,4.247899999999998,-0.5793,83.8445,30.0,1e-05,point
C30_wb0p36_R50,data\thermal_stress\raw\温度应力\C30温度应力\C30\基准C30\C30基准72.xls,C30,0.36,R50,50,0.5,70.0985,0.9546081596912505,25.0132,20.777,4.2362,-0.5755,83.6166,30.0,1e-05,point
C30_wb0p36_R50,data\thermal_stress\raw\温度应力\C30温度应力\C30\基准C30\C30基准72.xls,C30,0.36,R50,50,0.5,70.2051,0.9560598488118891,24.9748,20.777,4.197799999999997,-0.5771,83.5609,30.0,1e-05,point
C30_wb0p36_R50,data\thermal_stress\raw\温度应力\C30温度应力\C30\基准C30\C30基准72.xls,C30,0.36,R50,50,0.5,70.2851,0.9571492965572088,24.9587,20.777,4.181699999999999,-0.5851,83.2304,30.0,1e-05,point
C30_wb0p36_R50,data\thermal_stress\raw\温度应力\C30温度应力\C30\基准C30\C30基准72.xls,C30,0.36,R50,50,0.5,70.3918,0.9586023474875291,24.9226,20.777,4.145599999999998,-0.5869,84.2665,30.0,1e-05,point
C30_wb0p36_R50,data\thermal_stress\raw\温度应力\C30温度应力\C30\基准C30\C30基准72.xls,C30,0.36,R50,50,0.5,70.4718,0.959691795232849,24.8983,20.777,4.121299999999998,-0.5959,85.1525,30.0,1e-05,point
C30_wb0p36_R50,data\thermal_stress\raw\温度应力\C30温度应力\C30\基准C30\C30基准72.xls,C30,0.36,R50,50,0.5,70.5785,0.9611448461631693,24.8602,20.777,4.083199999999998,-0.5956,85.1525,30.0,1e-05,point
C30_wb0p36_R50,data\thermal_stress\raw\温度应力\C30温度应力\C30\基准C30\C30基准72.xls,C30,0.36,R50,50,0.5,70.6585,0.962234293908489,24.8516,20.777,4.0746,-0.5849,85.0057,30.0,1e-05,point
C30_wb0p36_R50,data\thermal_stress\raw\温度应力\C30温度应力\C30\基准C30\C30基准72.xls,C30,0.36,R50,50,0.5,70.7651,0.9636859830291277,24.8019,20.777,4.024899999999999,-0.5867,84.9512,30.0,1e-05,point
C30_wb0p36_R50,data\thermal_stress\raw\温度应力\C30温度应力\C30\基准C30\C30基准72.xls,C30,0.36,R50,50,0.5,70.8451,0.9647754307744475,24.7736,20.777,3.9965999999999973,-0.5951,84.9244,30.0,1e-05,point
C30_wb0p36_R50,data\thermal_stress\raw\温度应力\C30温度应力\C30\基准C30\C30基准72.xls,C30,0.36,R50,50,0.5,70.9251,0.9658648785197673,24.7771,20.777,4.0001,-0.5933,86.1444,30.0,1e-05,point
C30_wb0p36_R50,data\thermal_stress\raw\温度应力\C30温度应力\C30\基准C30\C30基准72.xls,C30,0.36,R50,50,0.5,71.0318,0.9673179294500877,24.7276,20.777,3.950599999999998,-0.6056,87.2674,30.0,1e-05,point
C30_wb0p36_R50,data\thermal_stress\raw\温度应力\C30温度应力\C30\基准C30\C30基准72.xls,C30,0.36,R50,50,0.5,71.1118,0.9684073771954074,24.7141,20.777,3.9370999999999974,-0.6058,87.2674,30.0,1e-05,point
C30_wb0p36_R50,data\thermal_stress\raw\温度应力\C30温度应力\C30\基准C30\C30基准72.xls,C30,0.36,R50,50,0.5,71.2185,0.9698604281257277,24.7077,20.777,3.930699999999998,-0.5943,87.2674,30.0,1e-05,point
