Repository: patiencenice/Predictive-cracking-model

# Predictive-cracking-model
d:\cursor\SteelFiberCrackPredictor\

File: SteelFiberCrackPredictor/data/thermal_stress/c30_thermal_stress_training_point.csv (part 12 of 35)
sample_id,source_file,strength_grade,w_b_ratio,restraint_code,restraint_percent,restraint_factor_R,time_h,time_h_norm,specimen_temperature_c,T_reference,delta_T_point,axial_stress_mpa,deformation_um,cube_strength_mpa,thermal_expansion_alpha,granularity
C30_wb0p36_R50,data\thermal_stress\raw\温度应力\C30温度应力\C30\基准C30\C30基准72.xls,C30,0.36,R50,50,0.5,71.2985,0.9709498758710475,24.6575,20.777,3.880499999999998,-0.5963,87.2674,30.0,1e-05,point
C30_wb0p36_R50,data\thermal_stress\raw\温度应力\C30温度应力\C30\基准C30\C30基准72.xls,C30,0.36,R50,50,0.5,71.4049,0.9723988413723227,24.6142,20.777,3.8371999999999993,-0.6033,87.297,30.0,1e-05,point
C30_wb0p36_R50,data\thermal_stress\raw\温度应力\C30温度应力\C30\基准C30\C30基准72.xls,C30,0.36,R50,50,0.5,71.485,0.9734896509273242,24.5673,20.777,3.7902999999999984,-0.6049,87.2961,30.0,1e-05,point
C30_wb0p36_R50,data\thermal_stress\raw\温度应力\C30温度应力\C30\基准C30\C30基准72.xls,C30,0.36,R50,50,0.5,71.5916,0.9749413400479628,24.5714,20.777,3.7943999999999996,-0.6049,88.6696,30.0,1e-05,point
C30_wb0p36_R50,data\thermal_stress\raw\温度应力\C30温度应力\C30\基准C30\C30基准72.xls,C30,0.36,R50,50,0.5,71.6717,0.9760321496029644,24.5761,20.777,3.7990999999999993,-0.6042,88.6696,30.0,1e-05,point
C30_wb0p36_R50,data\thermal_stress\raw\温度应力\C30温度应力\C30\基准C30\C30基准72.xls,C30,0.36,R50,50,0.5,71.7517,0.9771215973482841,24.6086,20.777,3.831599999999998,-0.6056,87.6655,30.0,1e-05,point
C30_wb0p36_R50,data\thermal_stress\raw\温度应力\C30温度应力\C30\基准C30\C30基准72.xls,C30,0.36,R50,50,0.5,71.8584,0.9785746482786044,24.4673,20.777,3.6903000000000006,-0.6154,87.1924,30.0,1e-05,point
C30_wb0p36_R50,data\thermal_stress\raw\温度应力\C30温度应力\C30\基准C30\C30基准72.xls,C30,0.36,R50,50,0.5,71.9384,0.9796640960239242,24.3923,20.777,3.6152999999999977,-0.6191,87.1824,30.0,1e-05,point
C30_wb0p36_R50,data\thermal_stress\raw\温度应力\C30温度应力\C30\基准C30\C30基准72.xls,C30,0.36,R50,50,0.5,72.045,0.9811157851445629,24.1336,20.777,3.3566000000000003,-0.6384,86.8638,30.0,1e-05,point
C30_wb0p36_R50,data\thermal_stress\raw\温度应力\C30温度应力\C30\基准C30\C30基准72.xls,C30,0.36,R50,50,0.5,72.125,0.9822052328898826,23.9359,20.777,3.158899999999999,-0.6659,86.9742,30.0,1e-05,point
C30_wb0p36_R50,data\thermal_stress\raw\温度应力\C30温度应力\C30\基准C30\C30基准72.xls,C30,0.36,R50,50,0.5,72.2317,0.9836582838202029,23.5523,20.777,2.775299999999998,-0.6928,87.2928,30.0,1e-05,point
C30_wb0p36_R50,data\thermal_stress\raw\温度应力\C30温度应力\C30\基准C30\C30基准72.xls,C30,0.36,R50,50,0.5,72.3117,0.9847477315655228,23.2155,20.777,2.4384999999999977,-0.7131,87.4638,30.0,1e-05,point
C30_wb0p36_R50,data\thermal_stress\raw\温度应力\C30温度应力\C30\基准C30\C30基准72.xls,C30,0.36,R50,50,0.5,72.4184,0.9862007824958431,22.7744,20.777,1.997399999999999,-0.7444,87.2719,30.0,1e-05,point
C30_wb0p36_R50,data\thermal_stress\raw\温度应力\C30温度应力\C30\基准C30\C30基准72.xls,C30,0.36,R50,50,0.5,72.4984,0.9872902302411628,22.4293,20.777,1.6523000000000003,-0.755,87.2795,30.0,1e-05,point
C30_wb0p36_R50,data\thermal_stress\raw\温度应力\C30温度应力\C30\基准C30\C30基准72.xls,C30,0.36,R50,50,0.5,72.5784,0.9883796779864826,22.0421,20.777,1.2651000000000003,-0.783,87.5049,30.0,1e-05,point
C30_wb0p36_R50,data\thermal_stress\raw\温度应力\C30温度应力\C30\基准C30\C30基准72.xls,C30,0.36,R50,50,0.5,72.685,0.9898313671071213,21.545,20.777,0.7680000000000007,-0.7969,87.2317,30.0,1e-05,point
C30_wb0p36_R50,data\thermal_stress\raw\温度应力\C30温度应力\C30\基准C30\C30基准72.xls,C30,0.36,R50,50,0.5,72.765,0.990920814852441,21.215,20.777,0.43799999999999883,-0.8277,87.4216,30.0,1e-05,point
C30_wb0p36_R50,data\thermal_stress\raw\温度应力\C30温度应力\C30\基准C30\C30基准72.xls,C30,0.36,R50,50,0.5,72.8717,0.9923738657827613,20.7124,20.777,-0.06460000000000221,-0.8445,87.3959,30.0,1e-05,point
C30_wb0p36_R50,data\thermal_stress\raw\温度应力\C30温度应力\C30\基准C30\C30基准72.xls,C30,0.36,R50,50,0.5,72.9517,0.9934633135280811,20.3759,20.777,-0.40109999999999957,-0.8633,87.4162,30.0,1e-05,point
C30_wb0p36_R50,data\thermal_stress\raw\温度应力\C30温度应力\C30\基准C30\C30基准72.xls,C30,0.36,R50,50,0.5,73.0584,0.9949163644584015,19.923,20.777,-0.8540000000000028,-0.8862,87.5583,30.0,1e-05,point
C30_wb0p36_R50,data\thermal_stress\raw\温度应力\C30温度应力\C30\基准C30\C30基准72.xls,C30,0.36,R50,50,0.5,73.1384,0.9960058122037213,19.5795,20.777,-1.1975000000000016,-0.9051,87.5879,30.0,1e-05,point
C30_wb0p36_R50,data\thermal_stress\raw\温度应力\C30温度应力\C30\基准C30\C30基准72.xls,C30,0.36,R50,50,0.5,73.245,0.9974575013243598,19.1557,20.777,-1.6213000000000015,-0.9185,87.6242,30.0,1e-05,point
C30_wb0p36_R50,data\thermal_stress\raw\温度应力\C30温度应力\C30\基准C30\C30基准72.xls,C30,0.36,R50,50,0.5,73.325,0.9985469490696797,18.8132,20.777,-1.9638000000000027,-0.9307,87.4848,30.0,1e-05,point
C30_wb0p36_R50,data\thermal_stress\raw\温度应力\C30温度应力\C30\基准C30\C30基准72.xls,C30,0.36,R50,50,0.5,73.4317,1.0,18.3981,20.777,-2.3789000000000016,-0.9399,87.4751,30.0,1e-05,point
C30_wb0p44_R0,data\thermal_stress\raw\温度应力\C30温度应力\C30\基准C30\2016-05-12-1122.xls,C30,0.44,R0,0,0.0,0.0,0.0,20.777,20.777,0.0,0.0069,0.0,30.0,1e-05,point
C30_wb0p44_R0,data\thermal_stress\raw\温度应力\C30温度应力\C30\基准C30\2016-05-12-1122.xls,C30,0.44,R0,0,0.0,0.125,0.001035222407181959,19.4736,20.777,-1.3034,0.0059,-0.0256,30.0,1e-05,point
C30_wb0p44_R0,data\thermal_stress\raw\温度应力\C30温度应力\C30\基准C30\2016-05-12-1122.xls,C30,0.44,R0,0,0.0,0.285,0.0023603070883748663,19.8165,20.777,-0.9604999999999997,0.0064,0.1699,30.0,1e-05,point
C30_wb0p44_R0,data\thermal_stress\raw\温度应力\C30温度应力\C30\基准C30\2016-05-12-1122.xls,C30,0.44,R0,0,0.0,0.445,0.003685391769567774,20.5189,20.777,-0.25810000000000244,0.0064,0.2291,30.0,1e-05,point
C30_wb0p44_R0,data\thermal_stress\raw\温度应力\C30温度应力\C30\基准C30\2016-05-12-1122.xls,C30,0.44,R0,0,0.0,0.5784,0.004790181122512361,21.0579,20.777,0.28089999999999904,0.0085,0.0204,30.0,1e-05,point
C30_wb0p44_R0,data\thermal_stress\raw\温度应力\C30温度应力\C30\基准C30\2016-05-12-1122.xls,C30,0.44,R0,0,0.0,0.7384,0.006115265803705267,21.662,20.777,0.884999999999998,0.009,0.0204,30.0,1e-05,point
C30_wb0p44_R0,data\thermal_stress\raw\温度应力\C30温度应力\C30\基准C30\2016-05-12-1122.xls,C30,0.44,R0,0,0.0,0.8984,0.0074403504848981755,22.2598,20.777,1.4827999999999975,0.0172,0.0204,30.0,1e-05,point
C30_wb0p44_R0,data\thermal_stress\raw\温度应力\C30温度应力\C30\基准C30\2016-05-12-1122.xls,C30,0.44,R0,0,0.0,1.0317,0.008544311659917017,22.7501,20.777,1.9730999999999987,0.0173,-0.6541,30.0,1e-05,point
C30_wb0p44_R0,data\thermal_stress\raw\温度应力\C30温度应力\C30\基准C30\2016-05-12-1122.xls,C30,0.44,R0,0,0.0,1.1917,0.009869396341109924,23.268,20.777,2.4909999999999997,0.0173,-1.3839,30.0,1e-05,point
C30_wb0p44_R0,data\thermal_stress\raw\温度应力\C30温度应力\C30\基准C30\2016-05-12-1122.xls,C30,0.44,R0,0,0.0,1.3517,0.01119448102230283,23.7534,20.777,2.976399999999998,0.0213,-1.7824,30.0,1e-05,point
C30_wb0p44_R0,data\thermal_stress\raw\温度应力\C30温度应力\C30\基准C30\2016-05-12-1122.xls,C30,0.44,R0,0,0.0,1.485,0.012298442197321673,24.1206,20.777,3.3435999999999986,0.0224,-1.7824,30.0,1e-05,point
C30_wb0p44_R0,data\thermal_stress\raw\温度应力\C30温度应力\C30\基准C30\2016-05-12-1122.xls,C30,0.44,R0,0,0.0,1.645,0.013623526878514581,24.6054,20.777,3.8283999999999985,0.0238,-2.2298,30.0,1e-05,point
C30_wb0p44_R0,data\thermal_stress\raw\温度应力\C30温度应力\C30\基准C30\2016-05-12-1122.xls,C30,0.44,R0,0,0.0,1.805,0.014948611559707487,25.0249,20.777,4.247899999999998,0.0258,-2.7373,30.0,1e-05,point
C30_wb0p44_R0,data\thermal_stress\raw\温度应力\C30温度应力\C30\基准C30\2016-05-12-1122.xls,C30,0.44,R0,0,0.0,1.9384,0.016053400912652074,25.3541,20.777,4.577099999999998,0.027,-3.1926,30.0,1e-05,point
C30_wb0p44_R0,data\thermal_stress\raw\温度应力\C30温度应力\C30\基准C30\2016-05-12-1122.xls,C30,0.44,R0,0,0.0,2.0984,0.01737848559384498,25.7178,20.777,4.940799999999999,0.0286,-3.7831,30.0,1e-05,point
C30_wb0p44_R0,data\thermal_stress\raw\温度应力\C30温度应力\C30\基准C30\2016-05-12-1122.xls,C30,0.44,R0,0,0.0,2.2584,0.018703570275037888,26.0953,20.777,5.318300000000001,0.0292,-4.4515,30.0,1e-05,point
C30_wb0p44_R0,data\thermal_stress\raw\温度应力\C30温度应力\C30\基准C30\2016-05-12-1122.xls,C30,0.44,R0,0,0.0,2.3917,0.01980753145005673,26.3922,20.777,5.615199999999998,0.0302,-4.4515,30.0,1e-05,point
C30_wb0p44_R0,data\thermal_stress\raw\温度应力\C30温度应力\C30\基准C30\2016-05-12-1122.xls,C30,0.44,R0,0,0.0,2.5517,0.021132616131249636,26.6978,20.777,5.9208,0.0315,-5.1383,30.0,1e-05,point
C30_wb0p44_R0,data\thermal_stress\raw\温度应力\C30温度应力\C30\基准C30\2016-05-12-1122.xls,C30,0.44,R0,0,0.0,2.7117,0.022457700812442544,26.9981,20.777,6.2211,0.0347,-6.4245,30.0,1e-05,point
C30_wb0p44_R0,data\thermal_stress\raw\温度应力\C30温度应力\C30\基准C30\2016-05-12-1122.xls,C30,0.44,R0,0,0.0,2.845,0.023561661987461388,27.2917,20.777,6.514699999999998,0.0361,-6.7251,30.0,1e-05,point
C30_wb0p44_R0,data\thermal_stress\raw\温度应力\C30温度应力\C30\基准C30\2016-05-12-1122.xls,C30,0.44,R0,0,0.0,3.005,0.024886746668654293,27.6127,20.777,6.835699999999999,0.0367,-6.7159,30.0,1e-05,point
C30_wb0p44_R0,data\thermal_stress\raw\温度应力\C30温度应力\C30\基准C30\2016-05-12-1122.xls,C30,0.44,R0,0,0.0,3.165,0.0262118313498472,27.9408,20.777,7.163799999999998,0.038,-6.9412,30.0,1e-05,point
C30_wb0p44_R0,data\thermal_stress\raw\温度应力\C30温度应力\C30\基准C30\2016-05-12-1122.xls,C30,0.44,R0,0,0.0,3.2984,0.027316620702791786,28.1735,20.777,7.3965,0.0397,-6.9412,30.0,1e-05,point
C30_wb0p44_R0,data\thermal_stress\raw\温度应力\C30温度应力\C30\基准C30\2016-05-12-1122.xls,C30,0.44,R0,0,0.0,3.4584,0.028641705383984698,28.4942,20.777,7.717199999999998,0.0414,-7.2156,30.0,1e-05,point
C30_wb0p44_R0,data\thermal_stress\raw\温度应力\C30温度应力\C30\基准C30\2016-05-12-1122.xls,C30,0.44,R0,0,0.0,3.6184,0.029966790065177603,28.767,20.777,7.989999999999998,0.043,-7.4427,30.0,1e-05,point
C30_wb0p44_R0,data\thermal_stress\raw\温度应力\C30温度应力\C30\基准C30\2016-05-12-1122.xls,C30,0.44,R0,0,0.0,3.7517,0.031070751240196443,29.0132,20.777,8.2362,0.0445,-7.7941,30.0,1e-05,point
C30_wb0p44_R0,data\thermal_stress\raw\温度应力\C30温度应力\C30\基准C30\2016-05-12-1122.xls,C30,0.44,R0,0,0.0,3.9117,0.03239583592138935,29.3008,20.777,8.523799999999998,0.0453,-8.1888,30.0,1e-05,point
C30_wb0p44_R0,data\thermal_stress\raw\温度应力\C30温度应力\C30\基准C30\2016-05-12-1122.xls,C30,0.44,R0,0,0.0,4.0717,0.033720920602582256,29.6003,20.777,8.8233,0.0463,-8.3905,30.0,1e-05,point
C30_wb0p44_R0,data\thermal_stress\raw\温度应力\C30温度应力\C30\基准C30\2016-05-12-1122.xls,C30,0.44,R0,0,0.0,4.205,0.034824881777601104,29.8174,20.777,9.040399999999998,0.0499,-8.3392,30.0,1e-05,point
C30_wb0p44_R0,data\thermal_stress\raw\温度应力\C30温度应力\C30\基准C30\2016-05-12-1122.xls,C30,0.44,R0,0,0.0,4.365,0.03614996645879401,30.0821,20.777,9.3051,0.0519,-8.8849,30.0,1e-05,point
C30_wb0p44_R0,data\thermal_stress\raw\温度应力\C30温度应力\C30\基准C30\2016-05-12-1122.xls,C30,0.44,R0,0,0.0,4.525,0.03747505113998692,30.3532,20.777,9.5762,0.0502,-9.1551,30.0,1e-05,point
C30_wb0p44_R0,data\thermal_stress\raw\温度应力\C30温度应力\C30\基准C30\2016-05-12-1122.xls,C30,0.44,R0,0,0.0,4.6584,0.038579840492931505,30.5537,20.777,9.776699999999998,0.0525,-9.1551,30.0,1e-05,point
C30_wb0p44_R0,data\thermal_stress\raw\温度应力\C30温度应力\C30\基准C30\2016-05-12-1122.xls,C30,0.44,R0,0,0.0,4.8184,0.0399049251741244,30.8441,20.777,10.0671,0.0541,-9.2218,30.0,1e-05,point
C30_wb0p44_R0,data\thermal_stress\raw\温度应力\C30温度应力\C30\基准C30\2016-05-12-1122.xls,C30,0.44,R0,0,0.0,4.9784,0.041230009855317315,31.0488,20.777,10.271799999999999,0.0575,-9.396,30.0,1e-05,point
C30_wb0p44_R0,data\thermal_stress\raw\温度应力\C30温度应力\C30\基准C30\2016-05-12-1122.xls,C30,0.44,R0,0,0.0,5.1117,0.042333971030336155,31.2627,20.777,10.485699999999998,0.0562,-9.6595,30.0,1e-05,point
C30_wb0p44_R0,data\thermal_stress\raw\温度应力\C30温度应力\C30\基准C30\2016-05-12-1122.xls,C30,0.44,R0,0,0.0,5.2717,0.04365905571152907,31.4685,20.777,10.691499999999998,0.0621,-9.6638,30.0,1e-05,point
C30_wb0p44_R0,data\thermal_stress\raw\温度应力\C30温度应力\C30\基准C30\2016-05-12-1122.xls,C30,0.44,R0,0,0.0,5.4317,0.04498414039272197,31.7157,20.777,10.938699999999997,0.0611,-9.7741,30.0,1e-05,point
C30_wb0p44_R0,data\thermal_stress\raw\温度应力\C30温度应力\C30\基准C30\2016-05-12-1122.xls,C30,0.44,R0,0,0.0,5.565,0.04608810156774082,31.8978,20.777,11.1208,0.0627,-9.8458,30.0,1e-05,point
C30_wb0p44_R0,data\thermal_stress\raw\温度应力\C30温度应力\C30\基准C30\2016-05-12-1122.xls,C30,0.44,R0,0,0.0,5.725,0.04741318624893372,32.1122,20.777,11.3352,0.0669,-9.7235,30.0,1e-05,point
C30_wb0p44_R0,data\thermal_stress\raw\温度应力\C30温度应力\C30\基准C30\2016-05-12-1122.xls,C30,0.44,R0,0,0.0,5.885,0.04873827093012663,32.3093,20.777,11.5323,0.0687,-9.858,30.0,1e-05,point
C30_wb0p44_R0,data\thermal_stress\raw\温度应力\C30温度应力\C30\基准C30\2016-05-12-1122.xls,C30,0.44,R0,0,0.0,6.0184,0.049843060283071214,32.4781,20.777,11.701099999999997,0.0723,-10.232,30.0,1e-05,point
C30_wb0p44_R0,data\thermal_stress\raw\温度应力\C30温度应力\C30\基准C30\2016-05-12-1122.xls,C30,0.44,R0,0,0.0,6.1784,0.05116814496426412,32.6801,20.777,11.903100000000002,0.0701,-10.3862,30.0,1e-05,point
C30_wb0p44_R0,data\thermal_stress\raw\温度应力\C30温度应力\C30\基准C30\2016-05-12-1122.xls,C30,0.44,R0,0,0.0,6.3384,0.05249322964545703,32.8591,20.777,12.082099999999997,0.0746,-10.4271,30.0,1e-05,point
C30_wb0p44_R0,data\thermal_stress\raw\温度应力\C30温度应力\C30\基准C30\2016-05-12-1122.xls,C30,0.44,R0,0,0.0,6.4717,0.05359719082047587,33.0488,20.777,12.271799999999999,0.0742,-10.5163,30.0,1e-05,point
C30_wb0p44_R0,data\thermal_stress\raw\温度应力\C30温度应力\C30\基准C30\2016-05-12-1122.xls,C30,0.44,R0,0,0.0,6.6317,0.05492227550166878,33.2445,20.777,12.467500000000001,0.0774,-10.5163,30.0,1e-05,point
C30_wb0p44_R0,data\thermal_stress\raw\温度应力\C30温度应力\C30\基准C30\2016-05-12-1122.xls,C30,0.44,R0,0,0.0,6.7917,0.05624736018286168,33.4543,20.777,12.677300000000002,0.0806,-10.4296,30.0,1e-05,point
C30_wb0p44_R0,data\thermal_stress\raw\温度应力\C30温度应力\C30\基准C30\2016-05-12-1122.xls,C30,0.44,R0,0,0.0,6.925,0.05735132135788053,33.5996,20.777,12.822600000000001,0.0826,-10.547,30.0,1e-05,point
C30_wb0p44_R0,data\thermal_stress\raw\温度应力\C30温度应力\C30\基准C30\2016-05-12-1122.xls,C30,0.44,R0,0,0.0,7.085,0.05867640603907343,33.8422,20.777,13.065199999999997,0.0817,-10.6864,30.0,1e-05,point
C30_wb0p44_R0,data\thermal_stress\raw\温度应力\C30温度应力\C30\基准C30\2016-05-12-1122.xls,C30,0.44,R0,0,0.0,7.245,0.060001490720266344,34.0705,20.777,13.293500000000002,0.0823,-10.6864,30.0,1e-05,point
C30_wb0p44_R0,data\thermal_stress\raw\温度应力\C30温度应力\C30\基准C30\2016-05-12-1122.xls,C30,0.44,R0,0,0.0,7.3784,0.06110628007321093,34.2141,20.777,13.437100000000001,0.0885,-10.9202,30.0,1e-05,point
C30_wb0p44_R0,data\thermal_stress\raw\温度应力\C30温度应力\C30\基准C30\2016-05-12-1122.xls,C30,0.44,R0,0,0.0,7.5384,0.06243136475440384,34.439,20.777,13.661999999999999,0.0864,-11.0569,30.0,1e-05,point
C30_wb0p44_R0,data\thermal_stress\raw\温度应力\C30温度应力\C30\基准C30\2016-05-12-1122.xls,C30,0.44,R0,0,0.0,7.6984,0.06375644943559675,34.5708,20.777,13.793799999999997,0.0879,-11.1136,30.0,1e-05,point
C30_wb0p44_R0,data\thermal_stress\raw\温度应力\C30温度应力\C30\基准C30\2016-05-12-1122.xls,C30,0.44,R0,0,0.0,7.8317,0.06486041061061558,34.6664,20.777,13.889400000000002,0.0894,-11.1136,30.0,1e-05,point
C30_wb0p44_R0,data\thermal_stress\raw\温度应力\C30温度应力\C30\基准C30\2016-05-12-1122.xls,C30,0.44,R0,0,0.0,7.9917,0.06618549529180849,34.7598,20.777,13.982799999999997,0.0903,-11.2656,30.0,1e-05,point
C30_wb0p44_R0,data\thermal_stress\raw\温度应力\C30温度应力\C30\基准C30\2016-05-12-1122.xls,C30,0.44,R0,0,0.0,8.1517,0.0675105799730014,34.837,20.777,14.060000000000002,0.0918,-11.2656,30.0,1e-05,point
C30_wb0p44_R0,data\thermal_stress\raw\温度应力\C30温度应力\C30\基准C30\2016-05-12-1122.xls,C30,0.44,R0,0,0.0,8.285,0.06861454114802024,34.8831,20.777,14.106099999999998,0.092,-11.2656,30.0,1e-05,point
C30_wb0p44_R0,data\thermal_stress\raw\温度应力\C30温度应力\C30\基准C30\2016-05-12-1122.xls,C30,0.44,R0,0,0.0,8.445,0.06993962582921315,34.9111,20.777,14.134099999999997,0.0963,-11.4259,30.0,1e-05,point
C30_wb0p44_R0,data\thermal_stress\raw\温度应力\C30温度应力\C30\基准C30\2016-05-12-1122.xls,C30,0.44,R0,0,0.0,8.605,0.07126471051040606,34.9798,20.777,14.202799999999996,0.0914,-11.5756,30.0,1e-05,point
C30_wb0p44_R0,data\thermal_stress\raw\温度应力\C30温度应力\C30\基准C30\2016-05-12-1122.xls,C30,0.44,R0,0,0.0,8.7384,0.07236949986335064,35.0374,20.777,14.260399999999997,0.0917,-11.5756,30.0,1e-05,point
C30_wb0p44_R0,data\thermal_stress\raw\温度应力\C30温度应力\C30\基准C30\2016-05-12-1122.xls,C30,0.44,R0,0,0.0,8.8984,0.07369458454454356,35.053,20.777,14.275999999999996,0.0919,-11.7216,30.0,1e-05,point
C30_wb0p44_R0,data\thermal_stress\raw\温度应力\C30温度应力\C30\基准C30\2016-05-12-1122.xls,C30,0.44,R0,0,0.0,9.0584,0.07501966922573647,35.1074,20.777,14.330399999999997,0.0913,-11.8437,30.0,1e-05,point
C30_wb0p44_R0,data\thermal_stress\raw\温度应力\C30温度应力\C30\基准C30\2016-05-12-1122.xls,C30,0.44,R0,0,0.0,9.1917,0.0761236304007553,35.0942,20.777,14.3172,0.0923,-11.8437,30.0,1e-05,point
C30_wb0p44_R0,data\thermal_stress\raw\温度应力\C30温度应力\C30\基准C30\2016-05-12-1122.xls,C30,0.44,R0,0,0.0,9.3517,0.0774487150819482,35.1443,20.777,14.3673,0.0906,-11.9588,30.0,1e-05,point
C30_wb0p44_R0,data\thermal_stress\raw\温度应力\C30温度应力\C30\基准C30\2016-05-12-1122.xls,C30,0.44,R0,0,0.0,9.5117,0.07877379976314111,35.1956,20.777,14.418599999999998,0.0912,-12.079,30.0,1e-05,point
C30_wb0p44_R0,data\thermal_stress\raw\温度应力\C30温度应力\C30\基准C30\2016-05-12-1122.xls,C30,0.44,R0,0,0.0,9.645,0.07987776093815994,35.1685,20.777,14.3915,0.0893,-12.1635,30.0,1e-05,point
C30_wb0p44_R0,data\thermal_stress\raw\温度应力\C30温度应力\C30\基准C30\2016-05-12-1122.xls,C30,0.44,R0,0,0.0,9.805,0.08120284561935286,35.2313,20.777,14.454299999999996,0.09,-12.1635,30.0,1e-05,point
C30_wb0p44_R0,data\thermal_stress\raw\温度应力\C30温度应力\C30\基准C30\2016-05-12-1122.xls,C30,0.44,R0,0,0.0,9.965,0.08252793030054577,35.26,20.777,14.482999999999997,0.0869,-12.4811,30.0,1e-05,point
C30_wb0p44_R0,data\thermal_stress\raw\温度应力\C30温度应力\C30\基准C30\2016-05-12-1122.xls,C30,0.44,R0,0,0.0,10.0984,0.08363271965349035,35.2926,20.777,14.5156,0.087,-12.4811,30.0,1e-05,point
C30_wb0p44_R0,data\thermal_stress\raw\温度应力\C30温度应力\C30\基准C30\2016-05-12-1122.xls,C30,0.44,R0,0,0.0,10.2584,0.08495780433468327,35.2947,20.777,14.517699999999998,0.0914,-12.4136,30.0,1e-05,point
C30_wb0p44_R0,data\thermal_stress\raw\温度应力\C30温度应力\C30\基准C30\2016-05-12-1122.xls,C30,0.44,R0,0,0.0,10.4184,0.08628288901587618,35.3292,20.777,14.5522,0.0908,-13.0587,30.0,1e-05,point
C30_wb0p44_R0,data\thermal_stress\raw\温度应力\C30温度应力\C30\基准C30\2016-05-12-1122.xls,C30,0.44,R0,0,0.0,10.5517,0.08738685019089501,35.3569,20.777,14.579900000000002,0.0838,-13.3189,30.0,1e-05,point
C30_wb0p44_R0,data\thermal_stress\raw\温度应力\C30温度应力\C30\基准C30\2016-05-12-1122.xls,C30,0.44,R0,0,0.0,10.7117,0.08871193487208792,35.3935,20.777,14.616500000000002,0.0816,-13.6436,30.0,1e-05,point
C30_wb0p44_R0,data\thermal_stress\raw\温度应力\C30温度应力\C30\基准C30\2016-05-12-1122.xls,C30,0.44,R0,0,0.0,10.8717,0.09003701955328083,35.3334,20.777,14.556399999999996,0.0896,-13.2771,30.0,1e-05,point
C30_wb0p44_R0,data\thermal_stress\raw\温度应力\C30温度应力\C30\基准C30\2016-05-12-1122.xls,C30,0.44,R0,0,0.0,11.005,0.09114098072829968,35.4138,20.777,14.636800000000001,0.0881,-14.1271,30.0,1e-05,point
C30_wb0p44_R0,data\thermal_stress\raw\温度应力\C30温度应力\C30\基准C30\2016-05-12-1122.xls,C30,0.44,R0,0,0.0,11.165,0.09246606540949256,35.4495,20.777,14.6725,0.0787,-14.4505,30.0,1e-05,point
C30_wb0p44_R0,data\thermal_stress\raw\温度应力\C30温度应力\C30\基准C30\2016-05-12-1122.xls,C30,0.44,R0,0,0.0,11.325,0.09379115009068548,35.4597,20.777,14.682699999999997,0.0872,-14.5839,30.0,1e-05,point
C30_wb0p44_R0,data\thermal_stress\raw\温度应力\C30温度应力\C30\基准C30\2016-05-12-1122.xls,C30,0.44,R0,0,0.0,11.4584,0.09489593944363006,35.4945,20.777,14.717500000000001,0.0838,-14.7752,30.0,1e-05,point
C30_wb0p44_R0,data\thermal_stress\raw\温度应力\C30温度应力\C30\基准C30\2016-05-12-1122.xls,C30,0.44,R0,0,0.0,11.6184,0.09622102412482297,35.5162,20.777,14.739199999999997,0.0788,-14.9559,30.0,1e-05,point
C30_wb0p44_R0,data\thermal_stress\raw\温度应力\C30温度应力\C30\基准C30\2016-05-12-1122.xls,C30,0.44,R0,0,0.0,11.7784,0.09754610880601589,35.5251,20.777,14.7481,0.0874,-14.9559,30.0,1e-05,point
C30_wb0p44_R0,data\thermal_stress\raw\温度应力\C30温度应力\C30\基准C30\2016-05-12-1122.xls,C30,0.44,R0,0,0.0,11.9117,0.09865006998103472,35.5915,20.777,14.814500000000002,0.0808,-15.0472,30.0,1e-05,point
C30_wb0p44_R0,data\thermal_stress\raw\温度应力\C30温度应力\C30\基准C30\2016-05-12-1122.xls,C30,0.44,R0,0,0.0,12.0717,0.09997515466222763,35.5738,20.777,14.796799999999998,0.0774,-15.2031,30.0,1e-05,point
C30_wb0p44_R0,data\thermal_stress\raw\温度应力\C30温度应力\C30\基准C30\2016-05-12-1122.xls,C30,0.44,R0,0,0.0,12.2317,0.10130023934342054,35.5529,20.777,14.7759,0.0824,-15.0847,30.0,1e-05,point
C30_wb0p44_R0,data\thermal_stress\raw\温度应力\C30温度应力\C30\基准C30\2016-05-12-1122.xls,C30,0.44,R0,0,0.0,12.365,0.10240420051843939,35.5548,20.777,14.7778,0.0815,-15.3195,30.0,1e-05,point
C30_wb0p44_R0,data\thermal_stress\raw\温度应力\C30温度应力\C30\基准C30\2016-05-12-1122.xls,C30,0.44,R0,0,0.0,12.525,0.10372928519963229,35.5564,20.777,14.779399999999995,0.0737,-15.4678,30.0,1e-05,point
C30_wb0p44_R0,data\thermal_stress\raw\温度应力\C30温度应力\C30\基准C30\2016-05-12-1122.xls,C30,0.44,R0,0,0.0,12.685,0.1050543698808252,35.5551,20.777,14.778100000000002,0.0729,-15.4678,30.0,1e-05,point
C30_wb0p44_R0,data\thermal_stress\raw\温度应力\C30温度应力\C30\基准C30\2016-05-12-1122.xls,C30,0.44,R0,0,0.0,12.8184,0.10615915923376978,35.5424,20.777,14.7654,0.074,-15.4678,30.0,1e-05,point
C30_wb0p44_R0,data\thermal_stress\raw\温度应力\C30温度应力\C30\基准C30\2016-05-12-1122.xls,C30,0.44,R0,0,0.0,12.9784,0.1074842439149627,35.5206,20.777,14.7436,0.0695,-15.5726,30.0,1e-05,point
C30_wb0p44_R0,data\thermal_stress\raw\温度应力\C30温度应力\C30\基准C30\2016-05-12-1122.xls,C30,0.44,R0,0,0.0,13.1384,0.10880932859615561,35.5301,20.777,14.753099999999996,0.0694,-15.5726,30.0,1e-05,point
C30_wb0p44_R0,data\thermal_stress\raw\温度应力\C30温度应力\C30\基准C30\2016-05-12-1122.xls,C30,0.44,R0,0,0.0,13.2717,0.10991328977117443,35.4819,20.777,14.704900000000002,0.0704,-15.5726,30.0,1e-05,point
C30_wb0p44_R0,data\thermal_stress\raw\温度应力\C30温度应力\C30\基准C30\2016-05-12-1122.xls,C30,0.44,R0,0,0.0,13.4317,0.11123837445236734,35.4935,20.777,14.716499999999996,0.0705,-15.6001,30.0,1e-05,point
C30_wb0p44_R0,data\thermal_stress\raw\温度应力\C30温度应力\C30\基准C30\2016-05-12-1122.xls,C30,0.44,R0,0,0.0,13.5917,0.11256345913356025,35.4577,20.777,14.680700000000002,0.0769,-15.7325,30.0,1e-05,point
C30_wb0p44_R0,data\thermal_stress\raw\温度应力\C30温度应力\C30\基准C30\2016-05-12-1122.xls,C30,0.44,R0,0,0.0,13.725,0.1136674203085791,35.4647,20.777,14.6877,0.0695,-15.8998,30.0,1e-05,point
C30_wb0p44_R0,data\thermal_stress\raw\温度应力\C30温度应力\C30\基准C30\2016-05-12-1122.xls,C30,0.44,R0,0,0.0,13.885,0.114992504989772,35.4514,20.777,14.674399999999999,0.0702,-15.8998,30.0,1e-05,point
C30_wb0p44_R0,data\thermal_stress\raw\温度应力\C30温度应力\C30\基准C30\2016-05-12-1122.xls,C30,0.44,R0,0,0.0,14.045,0.11631758967096491,35.4364,20.777,14.659399999999998,0.0704,-15.8998,30.0,1e-05,point
C30_wb0p44_R0,data\thermal_stress\raw\温度应力\C30温度应力\C30\基准C30\2016-05-12-1122.xls,C30,0.44,R0,0,0.0,14.1784,0.11742237902390949,35.4233,20.777,14.646299999999997,0.0656,-16.0164,30.0,1e-05,point
C30_wb0p44_R0,data\thermal_stress\raw\温度应力\C30温度应力\C30\基准C30\2016-05-12-1122.xls,C30,0.44,R0,0,0.0,14.3384,0.1187474637051024,35.3939,20.777,14.616900000000001,0.0722,-15.8387,30.0,1e-05,point
C30_wb0p44_R0,data\thermal_stress\raw\温度应力\C30温度应力\C30\基准C30\2016-05-12-1122.xls,C30,0.44,R0,0,0.0,14.4984,0.12007254838629532,35.4038,20.777,14.626799999999996,0.0743,-15.9253,30.0,1e-05,point
C30_wb0p44_R0,data\thermal_stress\raw\温度应力\C30温度应力\C30\基准C30\2016-05-12-1122.xls,C30,0.44,R0,0,0.0,14.6317,0.12117650956131415,35.4103,20.777,14.633299999999998,0.0718,-15.9253,30.0,1e-05,point
C30_wb0p44_R0,data\thermal_stress\raw\温度应力\C30温度应力\C30\基准C30\2016-05-12-1122.xls,C30,0.44,R0,0,0.0,14.7917,0.12250159424250706,35.3638,20.777,14.586799999999997,0.075,-15.8085,30.0,1e-05,point
C30_wb0p44_R0,data\thermal_stress\raw\温度应力\C30温度应力\C30\基准C30\2016-05-12-1122.xls,C30,0.44,R0,0,0.0,14.9517,0.12382667892369997,35.3962,20.777,14.6192,0.0769,-15.9684,30.0,1e-05,point
C30_wb0p44_R0,data\thermal_stress\raw\温度应力\C30温度应力\C30\基准C30\2016-05-12-1122.xls,C30,0.44,R0,0,0.0,15.085,0.12493064009871882,35.3512,20.777,14.574199999999998,0.0769,-15.9684,30.0,1e-05,point
C30_wb0p44_R0,data\thermal_stress\raw\温度应力\C30温度应力\C30\基准C30\2016-05-12-1122.xls,C30,0.44,R0,0,0.0,15.245,0.1262557247799117,35.3732,20.777,14.596199999999996,0.0746,-16.5454,30.0,1e-05,point
C30_wb0p44_R0,data\thermal_stress\raw\温度应力\C30温度应力\C30\基准C30\2016-05-12-1122.xls,C30,0.44,R0,0,0.0,15.405,0.12758080946110462,35.3754,20.777,14.598399999999998,0.0669,-16.5611,30.0,1e-05,point
C30_wb0p44_R0,data\thermal_stress\raw\温度应力\C30温度应力\C30\基准C30\2016-05-12-1122.xls,C30,0.44,R0,0,0.0,15.5384,0.1286855988140492,35.3544,20.777,14.577399999999997,0.0761,-16.5611,30.0,1e-05,point
C30_wb0p44_R0,data\thermal_stress\raw\温度应力\C30温度应力\C30\基准C30\2016-05-12-1122.xls,C30,0.44,R0,0,0.0,15.6984,0.1300106834952421,35.3605,20.777,14.5835,0.0757,-16.8026,30.0,1e-05,point
C30_wb0p44_R0,data\thermal_stress\raw\温度应力\C30温度应力\C30\基准C30\2016-05-12-1122.xls,C30,0.44,R0,0,0.0,15.8584,0.13133576817643502,35.3462,20.777,14.569200000000002,0.0692,-16.8026,30.0,1e-05,point
C30_wb0p44_R0,data\thermal_stress\raw\温度应力\C30温度应力\C30\基准C30\2016-05-12-1122.xls,C30,0.44,R0,0,0.0,15.9917,0.13243972935145387,35.3326,20.777,14.555599999999998,0.0751,-16.9534,30.0,1e-05,point
C30_wb0p44_R0,data\thermal_stress\raw\温度应力\C30温度应力\C30\基准C30\2016-05-12-1122.xls,C30,0.44,R0,0,0.0,16.1517,0.13376481403264678,35.3597,20.777,14.582699999999996,0.0683,-17.0629,30.0,1e-05,point
C30_wb0p44_R0,data\thermal_stress\raw\温度应力\C30温度应力\C30\基准C30\2016-05-12-1122.xls,C30,0.44,R0,0,0.0,16.3117,0.13508989871383967,35.3151,20.777,14.5381,0.0771,-16.9246,30.0,1e-05,point
C30_wb0p44_R0,data\thermal_stress\raw\温度应力\C30温度应力\C30\基准C30\2016-05-12-1122.xls,C30,0.44,R0,0,0.0,16.445,0.13619385988885852,35.317,20.777,14.54,0.0697,-17.0065,30.0,1e-05,point
C30_wb0p44_R0,data\thermal_stress\raw\温度应力\C30温度应力\C30\基准C30\2016-05-12-1122.xls,C30,0.44,R0,0,0.0,16.605,0.13751894457005143,35.3116,20.777,14.534599999999998,0.0706,-17.0065,30.0,1e-05,point
C30_wb0p44_R0,data\thermal_stress\raw\温度应力\C30温度应力\C30\基准C30\2016-05-12-1122.xls,C30,0.44,R0,0,0.0,16.765,0.13884402925124434,35.3019,20.777,14.524900000000002,0.0779,-17.0945,30.0,1e-05,point
C30_wb0p44_R0,data\thermal_stress\raw\温度应力\C30温度应力\C30\基准C30\2016-05-12-1122.xls,C30,0.44,R0,0,0.0,16.8984,0.13994881860418892,35.2919,20.777,14.514899999999997,0.068,-17.244,30.0,1e-05,point
C30_wb0p44_R0,data\thermal_stress\raw\温度应力\C30温度应力\C30\基准C30\2016-05-12-1122.xls,C30,0.44,R0,0,0.0,17.0584,0.14127390328538184,35.2827,20.777,14.505699999999997,0.0759,-17.244,30.0,1e-05,point
C30_wb0p44_R0,data\thermal_stress\raw\温度应力\C30温度应力\C30\基准C30\2016-05-12-1122.xls,C30,0.44,R0,0,0.0,17.2184,0.14259898796657472,35.2862,20.777,14.5092,0.0689,-17.3612,30.0,1e-05,point
C30_wb0p44_R0,data\thermal_stress\raw\温度应力\C30温度应力\C30\基准C30\2016-05-12-1122.xls,C30,0.44,R0,0,0.0,17.3517,0.1437029491415936,35.2564,20.777,14.479399999999998,0.0689,-17.3612,30.0,1e-05,point
C30_wb0p44_R0,data\thermal_stress\raw\温度应力\C30温度应力\C30\基准C30\2016-05-12-1122.xls,C30,0.44,R0,0,0.0,17.5117,0.1450280338227865,35.2643,20.777,14.487299999999998,0.0687,-17.3612,30.0,1e-05,point
C30_wb0p44_R0,data\thermal_stress\raw\温度应力\C30温度应力\C30\基准C30\2016-05-12-1122.xls,C30,0.44,R0,0,0.0,17.6717,0.14635311850397942,35.2315,20.777,14.454499999999996,0.076,-17.6196,30.0,1e-05,point
C30_wb0p44_R0,data\thermal_stress\raw\温度应力\C30温度应力\C30\基准C30\2016-05-12-1122.xls,C30,0.44,R0,0,0.0,17.805,0.14745707967899824,35.222,20.777,14.445,0.0769,-17.673,30.0,1e-05,point
C30_wb0p44_R0,data\thermal_stress\raw\温度应力\C30温度应力\C30\基准C30\2016-05-12-1122.xls,C30,0.44,R0,0,0.0,17.965,0.14878216436019115,35.2142,20.777,14.437199999999997,0.0693,-17.8012,30.0,1e-05,point
C30_wb0p44_R0,data\thermal_stress\raw\温度应力\C30温度应力\C30\基准C30\2016-05-12-1122.xls,C30,0.44,R0,0,0.0,18.125,0.15010724904138406,35.2038,20.777,14.4268,0.0685,-17.8012,30.0,1e-05,point
C30_wb0p44_R0,data\thermal_stress\raw\温度应力\C30温度应力\C30\基准C30\2016-05-12-1122.xls,C30,0.44,R0,0,0.0,18.2584,0.15121203839432865,35.1711,20.777,14.394100000000002,0.0771,-17.8012,30.0,1e-05,point
C30_wb0p44_R0,data\thermal_stress\raw\温度应力\C30温度应力\C30\基准C30\2016-05-12-1122.xls,C30,0.44,R0,0,0.0,18.4184,0.15253712307552153,35.1744,20.777,14.397399999999998,0.0703,-17.9428,30.0,1e-05,point
C30_wb0p44_R0,data\thermal_stress\raw\温度应力\C30温度应力\C30\基准C30\2016-05-12-1122.xls,C30,0.44,R0,0,0.0,18.5784,0.15386220775671444,35.1399,20.777,14.362899999999996,0.0725,-17.8114,30.0,1e-05,point
C30_wb0p44_R0,data\thermal_stress\raw\温度应力\C30温度应力\C30\基准C30\2016-05-12-1122.xls,C30,0.44,R0,0,0.0,18.7117,0.1549661689317333,35.1552,20.777,14.3782,0.0679,-18.1385,30.0,1e-05,point
C30_wb0p44_R0,data\thermal_stress\raw\温度应力\C30温度应力\C30\基准C30\2016-05-12-1122.xls,C30,0.44,R0,0,0.0,18.8717,0.1562912536129262,35.1146,20.777,14.337600000000002,0.0669,-18.4716,30.0,1e-05,point
C30_wb0p44_R0,data\thermal_stress\raw\温度应力\C30温度应力\C30\基准C30\2016-05-12-1122.xls,C30,0.44,R0,0,0.0,19.0317,0.1576163382941191,35.1065,20.777,14.329499999999996,0.0758,-18.4716,30.0,1e-05,point
C30_wb0p44_R0,data\thermal_stress\raw\温度应力\C30温度应力\C30\基准C30\2016-05-12-1122.xls,C30,0.44,R0,0,0.0,19.165,0.15872029946913793,35.1079,20.777,14.3309,0.072,-18.5248,30.0,1e-05,point
C30_wb0p44_R0,data\thermal_stress\raw\温度应力\C30温度应力\C30\基准C30\2016-05-12-1122.xls,C30,0.44,R0,0,0.0,19.325,0.16004538415033084,35.1314,20.777,14.354399999999998,0.0774,-18.5248,30.0,1e-05,point
C30_wb0p44_R0,data\thermal_stress\raw\温度应力\C30温度应力\C30\基准C30\2016-05-12-1122.xls,C30,0.44,R0,0,0.0,19.485,0.16137046883152376,35.1063,20.777,14.329299999999996,0.0773,-19.5971,30.0,1e-05,point
C30_wb0p44_R0,data\thermal_stress\raw\温度应力\C30温度应力\C30\基准C30\2016-05-12-1122.xls,C30,0.44,R0,0,0.0,19.6184,0.16247525818446837,35.1617,20.777,14.384700000000002,0.0678,-20.5849,30.0,1e-05,point
C30_wb0p44_R0,data\thermal_stress\raw\温度应力\C30温度应力\C30\基准C30\2016-05-12-1122.xls,C30,0.44,R0,0,0.0,19.7784,0.16380034286566128,35.1179,20.777,14.340899999999998,0.0786,-20.1087,30.0,1e-05,point
C30_wb0p44_R0,data\thermal_stress\raw\温度应力\C30温度应力\C30\基准C30\2016-05-12-1122.xls,C30,0.44,R0,0,0.0,19.9384,0.1651254275468542,35.1142,20.777,14.337199999999996,0.0757,-20.1515,30.0,1e-05,point
C30_wb0p44_R0,data\thermal_stress\raw\温度应力\C30温度应力\C30\基准C30\2016-05-12-1122.xls,C30,0.44,R0,0,0.0,20.0717,0.166229388721873,35.1224,20.777,14.345399999999998,0.0789,-20.0073,30.0,1e-05,point
C30_wb0p44_R0,data\thermal_stress\raw\温度应力\C30温度应力\C30\基准C30\2016-05-12-1122.xls,C30,0.44,R0,0,0.0,20.2317,0.16755447340306592,35.1053,20.777,14.328299999999999,0.0774,-20.009,30.0,1e-05,point
C30_wb0p44_R0,data\thermal_stress\raw\温度应力\C30温度应力\C30\基准C30\2016-05-12-1122.xls,C30,0.44,R0,0,0.0,20.3917,0.16887955808425884,35.1135,20.777,14.336500000000001,0.0676,-20.1928,30.0,1e-05,point
C30_wb0p44_R0,data\thermal_stress\raw\温度应力\C30温度应力\C30\基准C30\2016-05-12-1122.xls,C30,0.44,R0,0,0.0,20.525,0.16998351925927765,35.0893,20.777,14.3123,0.0786,-20.1928,30.0,1e-05,point
C30_wb0p44_R0,data\thermal_stress\raw\温度应力\C30温度应力\C30\基准C30\2016-05-12-1122.xls,C30,0.44,R0,0,0.0,20.685,0.17130860394047057,35.0771,20.777,14.3001,0.0681,-20.4188,30.0,1e-05,point
C30_wb0p44_R0,data\thermal_stress\raw\温度应力\C30温度应力\C30\基准C30\2016-05-12-1122.xls,C30,0.44,R0,0,0.0,20.845,0.17263368862166348,35.0783,20.777,14.301299999999998,0.0792,-20.3733,30.0,1e-05,point
C30_wb0p44_R0,data\thermal_stress\raw\温度应力\C30温度应力\C30\基准C30\2016-05-12-1122.xls,C30,0.44,R0,0,0.0,20.9784,0.17373847797460806,35.0682,20.777,14.291199999999996,0.0672,-20.591,30.0,1e-05,point
C30_wb0p44_R0,data\thermal_stress\raw\温度应力\C30温度应力\C30\基准C30\2016-05-12-1122.xls,C30,0.44,R0,0,0.0,21.1384,0.17506356265580097,35.0416,20.777,14.264600000000002,0.0766,-20.591,30.0,1e-05,point
C30_wb0p44_R0,data\thermal_stress\raw\温度应力\C30温度应力\C30\基准C30\2016-05-12-1122.xls,C30,0.44,R0,0,0.0,21.2984,0.1763886473369939,35.0301,20.777,14.253099999999996,0.076,-20.7617,30.0,1e-05,point
C30_wb0p44_R0,data\thermal_stress\raw\温度应力\C30温度应力\C30\基准C30\2016-05-12-1122.xls,C30,0.44,R0,0,0.0,21.4317,0.1774926085120127,35.0567,20.777,14.279699999999998,0.0648,-20.7649,30.0,1e-05,point
C30_wb0p44_R0,data\thermal_stress\raw\温度应力\C30温度应力\C30\基准C30\2016-05-12-1122.xls,C30,0.44,R0,0,0.0,21.5917,0.17881769319320562,35.0618,20.777,14.284799999999997,0.0754,-20.7649,30.0,1e-05,point
C30_wb0p44_R0,data\thermal_stress\raw\温度应力\C30温度应力\C30\基准C30\2016-05-12-1122.xls,C30,0.44,R0,0,0.0,21.7517,0.18014277787439853,34.9889,20.777,14.2119,0.0737,-20.8885,30.0,1e-05,point
C30_wb0p44_R0,data\thermal_stress\raw\温度应力\C30温度应力\C30\基准C30\2016-05-12-1122.xls,C30,0.44,R0,0,0.0,21.885,0.18124673904941738,35.0009,20.777,14.2239,0.0752,-20.8885,30.0,1e-05,point
C30_wb0p44_R0,data\thermal_stress\raw\温度应力\C30温度应力\C30\基准C30\2016-05-12-1122.xls,C30,0.44,R0,0,0.0,22.045,0.1825718237306103,34.9771,20.777,14.200099999999999,0.0756,-20.7474,30.0,1e-05,point
C30_wb0p44_R0,data\thermal_stress\raw\温度应力\C30温度应力\C30\基准C30\2016-05-12-1122.xls,C30,0.44,R0,0,0.0,22.205,0.18389690841180317,34.9785,20.777,14.201499999999996,0.0659,-20.9159,30.0,1e-05,point
C30_wb0p44_R0,data\thermal_stress\raw\温度应力\C30温度应力\C30\基准C30\2016-05-12-1122.xls,C30,0.44,R0,0,0.0,22.3384,0.18500169776474779,34.9538,20.777,14.1768,0.0722,-20.9159,30.0,1e-05,point
C30_wb0p44_R0,data\thermal_stress\raw\温度应力\C30温度应力\C30\基准C30\2016-05-12-1122.xls,C30,0.44,R0,0,0.0,22.4984,0.1863267824459407,34.9693,20.777,14.192299999999996,0.0639,-21.0005,30.0,1e-05,point
C30_wb0p44_R0,data\thermal_stress\raw\温度应力\C30温度应力\C30\基准C30\2016-05-12-1122.xls,C30,0.44,R0,0,0.0,22.6584,0.1876518671271336,34.9371,20.777,14.1601,0.0595,-21.1254,30.0,1e-05,point
C30_wb0p44_R0,data\thermal_stress\raw\温度应力\C30温度应力\C30\基准C30\2016-05-12-1122.xls,C30,0.44,R0,0,0.0,22.7917,0.18875582830215243,34.9369,20.777,14.1599,0.0571,-21.1802,30.0,1e-05,point
C30_wb0p44_R0,data\thermal_stress\raw\温度应力\C30温度应力\C30\基准C30\2016-05-12-1122.xls,C30,0.44,R0,0,0.0,22.9517,0.19008091298334534,34.8851,20.777,14.1081,0.0644,-21.3022,30.0,1e-05,point
C30_wb0p44_R0,data\thermal_stress\raw\温度应力\C30温度应力\C30\基准C30\2016-05-12-1122.xls,C30,0.44,R0,0,0.0,23.1117,0.19140599766453825,34.8932,20.777,14.1162,0.0633,-21.7046,30.0,1e-05,point
C30_wb0p44_R0,data\thermal_stress\raw\温度应力\C30温度应力\C30\基准C30\2016-05-12-1122.xls,C30,0.44,R0,0,0.0,23.245,0.1925099588395571,34.8856,20.777,14.108599999999996,0.0568,-21.5029,30.0,1e-05,point
C30_wb0p44_R0,data\thermal_stress\raw\温度应力\C30温度应力\C30\基准C30\2016-05-12-1122.xls,C30,0.44,R0,0,0.0,23.405,0.19383504352075,34.8522,20.777,14.075200000000002,0.0659,-21.3986,30.0,1e-05,point
C30_wb0p44_R0,data\thermal_stress\raw\温度应力\C30温度应力\C30\基准C30\2016-05-12-1122.xls,C30,0.44,R0,0,0.0,23.565,0.19516012820194292,34.8381,20.777,14.061099999999996,0.0658,-21.5608,30.0,1e-05,point
C30_wb0p44_R0,data\thermal_stress\raw\温度应力\C30温度应力\C30\基准C30\2016-05-12-1122.xls,C30,0.44,R0,0,0.0,23.6984,0.19626491755488748,34.8198,20.777,14.0428,0.0577,-21.7481,30.0,1e-05,point
C30_wb0p44_R0,data\thermal_stress\raw\温度应力\C30温度应力\C30\基准C30\2016-05-12-1122.xls,C30,0.44,R0,0,0.0,23.8584,0.1975900022360804,34.7858,20.777,14.0088,0.0668,-21.7481,30.0,1e-05,point
C30_wb0p44_R0,data\thermal_stress\raw\温度应力\C30温度应力\C30\基准C30\2016-05-12-1122.xls,C30,0.44,R0,0,0.0,24.0184,0.1989150869172733,34.7785,20.777,14.0015,0.0661,-21.8874,30.0,1e-05,point
C30_wb0p44_R0,data\thermal_stress\raw\温度应力\C30温度应力\C30\基准C30\2016-05-12-1122.xls,C30,0.44,R0,0,0.0,24.1517,0.20001904809229215,34.7667,20.777,13.9897,0.054,-22.1406,30.0,1e-05,point
C30_wb0p44_R0,data\thermal_stress\raw\温度应力\C30温度应力\C30\基准C30\2016-05-12-1122.xls,C30,0.44,R0,0,0.0,24.3117,0.20134413277348504,34.7733,20.777,13.996299999999998,0.0581,-22.2232,30.0,1e-05,point
C30_wb0p44_R0,data\thermal_stress\raw\温度应力\C30温度应力\C30\基准C30\2016-05-12-1122.xls,C30,0.44,R0,0,0.0,24.4717,0.20266921745467795,34.7411,20.777,13.964100000000002,0.0654,-22.2849,30.0,1e-05,point
C30_wb0p44_R0,data\thermal_stress\raw\温度应力\C30温度应力\C30\基准C30\2016-05-12-1122.xls,C30,0.44,R0,0,0.0,24.605,0.2037731786296968,34.7395,20.777,13.962499999999999,0.0633,-22.4198,30.0,1e-05,point
C30_wb0p44_R0,data\thermal_stress\raw\温度应力\C30温度应力\C30\基准C30\2016-05-12-1122.xls,C30,0.44,R0,0,0.0,24.765,0.2050982633108897,34.726,20.777,13.948999999999998,0.0521,-22.626,30.0,1e-05,point
C30_wb0p44_R0,data\thermal_stress\raw\温度应力\C30温度应力\C30\基准C30\2016-05-12-1122.xls,C30,0.44,R0,0,0.0,24.925,0.20642334799208262,34.6718,20.777,13.894799999999996,0.063,-22.7693,30.0,1e-05,point
C30_wb0p44_R0,data\thermal_stress\raw\温度应力\C30温度应力\C30\基准C30\2016-05-12-1122.xls,C30,0.44,R0,0,0.0,25.0584,0.2075281373450272,34.6699,20.777,13.892899999999997,0.0603,-22.7749,30.0,1e-05,point
C30_wb0p44_R0,data\thermal_stress\raw\温度应力\C30温度应力\C30\基准C30\2016-05-12-1122.xls,C30,0.44,R0,0,0.0,25.2184,0.20885322202622011,34.6768,20.777,13.899799999999999,0.0525,-22.9285,30.0,1e-05,point
C30_wb0p44_R0,data\thermal_stress\raw\温度应力\C30温度应力\C30\基准C30\2016-05-12-1122.xls,C30,0.44,R0,0,0.0,25.3784,0.21017830670741303,34.6928,20.777,13.915799999999997,0.0537,-22.7472,30.0,1e-05,point
C30_wb0p44_R0,data\thermal_stress\raw\温度应力\C30温度应力\C30\基准C30\2016-05-12-1122.xls,C30,0.44,R0,0,0.0,25.5117,0.21128226788243187,34.6395,20.777,13.862499999999997,0.0595,-22.8232,30.0,1e-05,point
C30_wb0p44_R0,data\thermal_stress\raw\温度应力\C30温度应力\C30\基准C30\2016-05-12-1122.xls,C30,0.44,R0,0,0.0,25.6717,0.21260735256362479,34.6416,20.777,13.864599999999996,0.0543,-22.9493,30.0,1e-05,point
C30_wb0p44_R0,data\thermal_stress\raw\温度应力\C30温度应力\C30\基准C30\2016-05-12-1122.xls,C30,0.44,R0,0,0.0,25.8317,0.2139324372448177,34.6348,20.777,13.857799999999997,0.046,-23.0816,30.0,1e-05,point
C30_wb0p44_R0,data\thermal_stress\raw\温度应力\C30温度应力\C30\基准C30\2016-05-12-1122.xls,C30,0.44,R0,0,0.0,25.965,0.21503639841983652,34.6328,20.777,13.855800000000002,0.0574,-23.0816,30.0,1e-05,point
C30_wb0p44_R0,data\thermal_stress\raw\温度应力\C30温度应力\C30\基准C30\2016-05-12-1122.xls,C30,0.44,R0,0,0.0,26.125,0.21636148310102943,34.6053,20.777,13.828299999999999,0.0599,-23.4184,30.0,1e-05,point
C30_wb0p44_R0,data\thermal_stress\raw\温度应力\C30温度应力\C30\基准C30\2016-05-12-1122.xls,C30,0.44,R0,0,0.0,26.285,0.21768656778222234,34.6058,20.777,13.828800000000001,0.0594,-23.2793,30.0,1e-05,point
C30_wb0p44_R0,data\thermal_stress\raw\温度应力\C30温度应力\C30\基准C30\2016-05-12-1122.xls,C30,0.44,R0,0,0.0,26.4184,0.2187913571351669,34.6406,20.777,13.863599999999998,0.0265,-23.4969,30.0,1e-05,point
C30_wb0p44_R0,data\thermal_stress\raw\温度应力\C30温度应力\C30\基准C30\2016-05-12-1122.xls,C30,0.44,R0,0,0.0,26.5785,0.22011726999428555,34.6008,20.777,13.823799999999999,-0.0707,-32.6665,30.0,1e-05,point
C30_wb0p44_R0,data\thermal_stress\raw\温度应力\C30温度应力\C30\基准C30\2016-05-12-1122.xls,C30,0.44,R0,0,0.0,26.7385,0.22144235467547846,34.6248,20.777,13.8478,-0.07,-32.6665,30.0,1e-05,point
C30_wb0p44_R0,data\thermal_stress\raw\温度应力\C30温度应力\C30\基准C30\2016-05-12-1122.xls,C30,0.44,R0,0,0.0,26.8718,0.22254631585049733,34.6369,20.777,13.859899999999996,-0.0738,-31.9787,30.0,1e-05,point
C30_wb0p44_R0,data\thermal_stress\raw\温度应力\C30温度应力\C30\基准C30\2016-05-12-1122.xls,C30,0.44,R0,0,0.0,27.0318,0.22387140053169025,34.6724,20.777,13.895400000000002,-0.0763,-31.7344,30.0,1e-05,point
C30_wb0p44_R0,data\thermal_stress\raw\温度应力\C30温度应力\C30\基准C30\2016-05-12-1122.xls,C30,0.44,R0,0,0.0,27.1918,0.22519648521288313,34.6986,20.777,13.921599999999998,-0.0758,-31.7344,30.0,1e-05,point
C30_wb0p44_R0,data\thermal_stress\raw\温度应力\C30温度应力\C30\基准C30\2016-05-12-1122.xls,C30,0.44,R0,0,0.0,27.3251,0.22630044638790198,34.7076,20.777,13.930599999999998,-0.0752,-31.2807,30.0,1e-05,point
C30_wb0p44_R0,data\thermal_stress\raw\温度应力\C30温度应力\C30\基准C30\2016-05-12-1122.xls,C30,0.44,R0,0,0.0,27.4851,0.2276255310690949,34.7121,20.777,13.935099999999998,-0.0716,-31.0245,30.0,1e-05,point
C30_wb0p44_R0,data\thermal_stress\raw\温度应力\C30温度应力\C30\基准C30\2016-05-12-1122.xls,C30,0.44,R0,0,0.0,27.6451,0.2289506157502878,34.7119,20.777,13.934899999999999,-0.0696,-30.8491,30.0,1e-05,point
C30_wb0p44_R0,data\thermal_stress\raw\温度应力\C30温度应力\C30\基准C30\2016-05-12-1122.xls,C30,0.44,R0,0,0.0,27.7785,0.23005540510323239,34.7942,20.777,14.017199999999995,-0.0667,-30.733,30.0,1e-05,point
C30_wb0p44_R0,data\thermal_stress\raw\温度应力\C30温度应力\C30\基准C30\2016-05-12-1122.xls,C30,0.44,R0,0,0.0,27.9385,0.2313804897844253,34.7742,20.777,13.9972,-0.0671,-30.4478,30.0,1e-05,point
C30_wb0p44_R0,data\thermal_stress\raw\温度应力\C30温度应力\C30\基准C30\2016-05-12-1122.xls,C30,0.44,R0,0,0.0,28.0985,0.2327055744656182,34.7912,20.777,14.014200000000002,-0.0694,-30.2374,30.0,1e-05,point
