Repository: patiencenice/Predictive-cracking-model

# Predictive-cracking-model
d:\cursor\SteelFiberCrackPredictor\

File: SteelFiberCrackPredictor/data/thermal_stress/c30_thermal_stress_training_point.csv (part 13 of 35)
sample_id,source_file,strength_grade,w_b_ratio,restraint_code,restraint_percent,restraint_factor_R,time_h,time_h_norm,specimen_temperature_c,T_reference,delta_T_point,axial_stress_mpa,deformation_um,cube_strength_mpa,thermal_expansion_alpha,granularity
C30_wb0p44_R0,data\thermal_stress\raw\温度应力\C30温度应力\C30\基准C30\2016-05-12-1122.xls,C30,0.44,R0,0,0.0,28.2318,0.23380953564063703,34.8598,20.777,14.082799999999999,-0.0694,-30.1213,30.0,1e-05,point
C30_wb0p44_R0,data\thermal_stress\raw\温度应力\C30温度应力\C30\基准C30\2016-05-12-1122.xls,C30,0.44,R0,0,0.0,28.3918,0.23513462032182994,34.8656,20.777,14.0886,-0.065,-29.9709,30.0,1e-05,point
C30_wb0p44_R0,data\thermal_stress\raw\温度应力\C30温度应力\C30\基准C30\2016-05-12-1122.xls,C30,0.44,R0,0,0.0,28.5518,0.23645970500302285,34.8622,20.777,14.0852,-0.0644,-29.7304,30.0,1e-05,point
C30_wb0p44_R0,data\thermal_stress\raw\温度应力\C30温度应力\C30\基准C30\2016-05-12-1122.xls,C30,0.44,R0,0,0.0,28.6851,0.23756366617804167,34.8962,20.777,14.1192,-0.0621,-29.4886,30.0,1e-05,point
C30_wb0p44_R0,data\thermal_stress\raw\温度应力\C30温度应力\C30\基准C30\2016-05-12-1122.xls,C30,0.44,R0,0,0.0,28.8451,0.23888875085923458,34.8989,20.777,14.121899999999997,-0.0613,-29.2199,30.0,1e-05,point
C30_wb0p44_R0,data\thermal_stress\raw\温度应力\C30温度应力\C30\基准C30\2016-05-12-1122.xls,C30,0.44,R0,0,0.0,29.0051,0.2402138355404275,34.948,20.777,14.171,-0.0612,-29.3111,30.0,1e-05,point
C30_wb0p44_R0,data\thermal_stress\raw\温度应力\C30温度应力\C30\基准C30\2016-05-12-1122.xls,C30,0.44,R0,0,0.0,29.1385,0.2413186248933721,34.9487,20.777,14.171700000000001,-0.06,-28.9758,30.0,1e-05,point
C30_wb0p44_R0,data\thermal_stress\raw\温度应力\C30温度应力\C30\基准C30\2016-05-12-1122.xls,C30,0.44,R0,0,0.0,29.2985,0.242643709574565,34.9736,20.777,14.196599999999997,-0.0571,-28.4726,30.0,1e-05,point
C30_wb0p44_R0,data\thermal_stress\raw\温度应力\C30温度应力\C30\基准C30\2016-05-12-1122.xls,C30,0.44,R0,0,0.0,29.4585,0.2439687942557579,34.984,20.777,14.207,-0.0574,-28.1592,30.0,1e-05,point
C30_wb0p44_R0,data\thermal_stress\raw\温度应力\C30温度应力\C30\基准C30\2016-05-12-1122.xls,C30,0.44,R0,0,0.0,29.5918,0.24507275543077675,34.9916,20.777,14.214599999999997,-0.0547,-27.971,30.0,1e-05,point
C30_wb0p44_R0,data\thermal_stress\raw\温度应力\C30温度应力\C30\基准C30\2016-05-12-1122.xls,C30,0.44,R0,0,0.0,29.7518,0.24639784011196966,35.032,20.777,14.254999999999995,-0.0548,-27.6341,30.0,1e-05,point
C30_wb0p44_R0,data\thermal_stress\raw\温度应力\C30温度应力\C30\基准C30\2016-05-12-1122.xls,C30,0.44,R0,0,0.0,29.9118,0.24772292479316255,35.0384,20.777,14.261400000000002,-0.0529,-27.352,30.0,1e-05,point
C30_wb0p44_R0,data\thermal_stress\raw\温度应力\C30温度应力\C30\基准C30\2016-05-12-1122.xls,C30,0.44,R0,0,0.0,30.0451,0.24882688596818142,35.0878,20.777,14.3108,-0.051,-27.3059,30.0,1e-05,point
C30_wb0p44_R0,data\thermal_stress\raw\温度应力\C30温度应力\C30\基准C30\2016-05-12-1122.xls,C30,0.44,R0,0,0.0,30.2051,0.25015197064937433,35.0894,20.777,14.312399999999997,-0.0497,-27.1794,30.0,1e-05,point
C30_wb0p44_R0,data\thermal_stress\raw\温度应力\C30温度应力\C30\基准C30\2016-05-12-1122.xls,C30,0.44,R0,0,0.0,30.3651,0.25147705533056725,35.1135,20.777,14.336500000000001,-0.0436,-26.8697,30.0,1e-05,point
C30_wb0p44_R0,data\thermal_stress\raw\温度应力\C30温度应力\C30\基准C30\2016-05-12-1122.xls,C30,0.44,R0,0,0.0,30.4985,0.2525818446835118,35.1136,20.777,14.336599999999997,-0.0437,-26.415,30.0,1e-05,point
C30_wb0p44_R0,data\thermal_stress\raw\温度应力\C30温度应力\C30\基准C30\2016-05-12-1122.xls,C30,0.44,R0,0,0.0,30.6585,0.2539069293647047,35.1323,20.777,14.3553,-0.036,-26.1134,30.0,1e-05,point
C30_wb0p44_R0,data\thermal_stress\raw\温度应力\C30温度应力\C30\基准C30\2016-05-12-1122.xls,C30,0.44,R0,0,0.0,30.8185,0.2552320140458976,35.142,20.777,14.365000000000002,-0.0364,-25.906,30.0,1e-05,point
C30_wb0p44_R0,data\thermal_stress\raw\温度应力\C30温度应力\C30\基准C30\2016-05-12-1122.xls,C30,0.44,R0,0,0.0,30.9518,0.25633597522091645,35.1721,20.777,14.3951,-0.0339,-25.7455,30.0,1e-05,point
C30_wb0p44_R0,data\thermal_stress\raw\温度应力\C30温度应力\C30\基准C30\2016-05-12-1122.xls,C30,0.44,R0,0,0.0,31.1118,0.25766105990210936,35.1926,20.777,14.415599999999998,-0.0314,-25.4635,30.0,1e-05,point
C30_wb0p44_R0,data\thermal_stress\raw\温度应力\C30温度应力\C30\基准C30\2016-05-12-1122.xls,C30,0.44,R0,0,0.0,31.2718,0.25898614458330227,35.2224,20.777,14.4454,-0.0292,-25.1932,30.0,1e-05,point
C30_wb0p44_R0,data\thermal_stress\raw\温度应力\C30温度应力\C30\基准C30\2016-05-12-1122.xls,C30,0.44,R0,0,0.0,31.4051,0.26009010575832114,35.1909,20.777,14.413899999999998,-0.0249,-24.9511,30.0,1e-05,point
C30_wb0p44_R0,data\thermal_stress\raw\温度应力\C30温度应力\C30\基准C30\2016-05-12-1122.xls,C30,0.44,R0,0,0.0,31.5651,0.26141519043951406,35.2331,20.777,14.4561,-0.0281,-24.9511,30.0,1e-05,point
C30_wb0p44_R0,data\thermal_stress\raw\温度应力\C30温度应力\C30\基准C30\2016-05-12-1122.xls,C30,0.44,R0,0,0.0,31.7251,0.26274027512070697,35.2094,20.777,14.432400000000001,-0.0249,-24.6232,30.0,1e-05,point
C30_wb0p44_R0,data\thermal_stress\raw\温度应力\C30温度应力\C30\基准C30\2016-05-12-1122.xls,C30,0.44,R0,0,0.0,31.8585,0.2638450644736515,35.2584,20.777,14.4814,-0.0212,-24.279,30.0,1e-05,point
C30_wb0p44_R0,data\thermal_stress\raw\温度应力\C30温度应力\C30\基准C30\2016-05-12-1122.xls,C30,0.44,R0,0,0.0,32.0185,0.26517014915484444,35.2624,20.777,14.485399999999998,-0.023,-23.6469,30.0,1e-05,point
C30_wb0p44_R0,data\thermal_stress\raw\温度应力\C30温度应力\C30\基准C30\2016-05-12-1122.xls,C30,0.44,R0,0,0.0,32.1785,0.26649523383603735,35.3132,20.777,14.536200000000001,-0.0238,-23.4823,30.0,1e-05,point
C30_wb0p44_R0,data\thermal_stress\raw\温度应力\C30温度应力\C30\基准C30\2016-05-12-1122.xls,C30,0.44,R0,0,0.0,32.3118,0.26759919501105617,35.3078,20.777,14.5308,-0.0212,-23.2609,30.0,1e-05,point
C30_wb0p44_R0,data\thermal_stress\raw\温度应力\C30温度应力\C30\基准C30\2016-05-12-1122.xls,C30,0.44,R0,0,0.0,32.4718,0.2689242796922491,35.3286,20.777,14.5516,-0.0216,-23.1258,30.0,1e-05,point
C30_wb0p44_R0,data\thermal_stress\raw\温度应力\C30温度应力\C30\基准C30\2016-05-12-1122.xls,C30,0.44,R0,0,0.0,32.6318,0.270249364373442,35.3509,20.777,14.573900000000002,-0.022,-22.9942,30.0,1e-05,point
C30_wb0p44_R0,data\thermal_stress\raw\温度应力\C30温度应力\C30\基准C30\2016-05-12-1122.xls,C30,0.44,R0,0,0.0,32.7651,0.2713533255484608,35.3684,20.777,14.5914,-0.0199,-22.8521,30.0,1e-05,point
C30_wb0p44_R0,data\thermal_stress\raw\温度应力\C30温度应力\C30\基准C30\2016-05-12-1122.xls,C30,0.44,R0,0,0.0,32.9251,0.2726784102296537,35.3572,20.777,14.580199999999998,-0.017,-22.4612,30.0,1e-05,point
C30_wb0p44_R0,data\thermal_stress\raw\温度应力\C30温度应力\C30\基准C30\2016-05-12-1122.xls,C30,0.44,R0,0,0.0,33.0851,0.27400349491084663,35.3531,20.777,14.576099999999997,-0.0167,-22.3302,30.0,1e-05,point
C30_wb0p44_R0,data\thermal_stress\raw\温度应力\C30温度应力\C30\基准C30\2016-05-12-1122.xls,C30,0.44,R0,0,0.0,33.2185,0.27510828426379125,35.3789,20.777,14.6019,-0.0165,-22.2739,30.0,1e-05,point
C30_wb0p44_R0,data\thermal_stress\raw\温度应力\C30温度应力\C30\基准C30\2016-05-12-1122.xls,C30,0.44,R0,0,0.0,33.3785,0.27643336894498416,35.3905,20.777,14.613500000000002,-0.0137,-21.9362,30.0,1e-05,point
C30_wb0p44_R0,data\thermal_stress\raw\温度应力\C30温度应力\C30\基准C30\2016-05-12-1122.xls,C30,0.44,R0,0,0.0,33.5385,0.277758453626177,35.4089,20.777,14.631900000000002,-0.0169,-21.8013,30.0,1e-05,point
C30_wb0p44_R0,data\thermal_stress\raw\温度应力\C30温度应力\C30\基准C30\2016-05-12-1122.xls,C30,0.44,R0,0,0.0,33.6718,0.2788624148011959,35.4435,20.777,14.6665,-0.0175,-21.4054,30.0,1e-05,point
C30_wb0p44_R0,data\thermal_stress\raw\温度应力\C30温度应力\C30\基准C30\2016-05-12-1122.xls,C30,0.44,R0,0,0.0,33.8318,0.2801874994823888,35.4239,20.777,14.646900000000002,-0.0117,-20.3344,30.0,1e-05,point
C30_wb0p44_R0,data\thermal_stress\raw\温度应力\C30温度应力\C30\基准C30\2016-05-12-1122.xls,C30,0.44,R0,0,0.0,33.9918,0.28151258416358166,35.4632,20.777,14.6862,-0.012,-20.0651,30.0,1e-05,point
C30_wb0p44_R0,data\thermal_stress\raw\温度应力\C30温度应力\C30\基准C30\2016-05-12-1122.xls,C30,0.44,R0,0,0.0,34.1251,0.2826165453386006,35.4589,20.777,14.681899999999999,-0.0135,-20.1993,30.0,1e-05,point
C30_wb0p44_R0,data\thermal_stress\raw\温度应力\C30温度应力\C30\基准C30\2016-05-12-1122.xls,C30,0.44,R0,0,0.0,34.2851,0.28394163001979345,35.4779,20.777,14.700899999999997,-0.007,-19.7829,30.0,1e-05,point
C30_wb0p44_R0,data\thermal_stress\raw\温度应力\C30温度应力\C30\基准C30\2016-05-12-1122.xls,C30,0.44,R0,0,0.0,34.4451,0.28526671470098636,35.4903,20.777,14.713299999999997,-0.0078,-19.5062,30.0,1e-05,point
C30_wb0p44_R0,data\thermal_stress\raw\温度应力\C30温度应力\C30\基准C30\2016-05-12-1122.xls,C30,0.44,R0,0,0.0,34.5785,0.2863715040539309,35.5222,20.777,14.745199999999997,-0.0109,-19.3073,30.0,1e-05,point
C30_wb0p44_R0,data\thermal_stress\raw\温度应力\C30温度应力\C30\基准C30\2016-05-12-1122.xls,C30,0.44,R0,0,0.0,34.7385,0.2876965887351239,35.5089,20.777,14.731899999999996,-0.0078,-18.5793,30.0,1e-05,point
C30_wb0p44_R0,data\thermal_stress\raw\温度应力\C30温度应力\C30\基准C30\2016-05-12-1122.xls,C30,0.44,R0,0,0.0,34.8985,0.28902167341631674,35.5483,20.777,14.771299999999997,-0.0066,-18.1637,30.0,1e-05,point
C30_wb0p44_R0,data\thermal_stress\raw\温度应力\C30温度应力\C30\基准C30\2016-05-12-1122.xls,C30,0.44,R0,0,0.0,35.0318,0.29012563459133556,35.5517,20.777,14.774699999999996,-0.01,-18.1637,30.0,1e-05,point
C30_wb0p44_R0,data\thermal_stress\raw\温度应力\C30温度应力\C30\基准C30\2016-05-12-1122.xls,C30,0.44,R0,0,0.0,35.1918,0.2914507192725285,35.5599,20.777,14.782899999999998,-0.0084,-18.0043,30.0,1e-05,point
C30_wb0p44_R0,data\thermal_stress\raw\温度应力\C30温度应力\C30\基准C30\2016-05-12-1122.xls,C30,0.44,R0,0,0.0,35.3518,0.2927758039537214,35.5613,20.777,14.784300000000002,-0.0057,-17.6705,30.0,1e-05,point
C30_wb0p44_R0,data\thermal_stress\raw\温度应力\C30温度应力\C30\基准C30\2016-05-12-1122.xls,C30,0.44,R0,0,0.0,35.4851,0.29387976512874026,35.5633,20.777,14.786299999999997,-0.0077,-17.6145,30.0,1e-05,point
C30_wb0p44_R0,data\thermal_stress\raw\温度应力\C30温度应力\C30\基准C30\2016-05-12-1122.xls,C30,0.44,R0,0,0.0,35.6451,0.29520484980993317,35.5669,20.777,14.789899999999996,-0.0019,-17.2659,30.0,1e-05,point
C30_wb0p44_R0,data\thermal_stress\raw\温度应力\C30温度应力\C30\基准C30\2016-05-12-1122.xls,C30,0.44,R0,0,0.0,35.8051,0.2965299344911261,35.585,20.777,14.808,0.0001,-17.1105,30.0,1e-05,point
C30_wb0p44_R0,data\thermal_stress\raw\温度应力\C30温度应力\C30\基准C30\2016-05-12-1122.xls,C30,0.44,R0,0,0.0,35.9385,0.29763472384407064,35.5866,20.777,14.809599999999996,0.0003,-17.1105,30.0,1e-05,point
C30_wb0p44_R0,data\thermal_stress\raw\温度应力\C30温度应力\C30\基准C30\2016-05-12-1122.xls,C30,0.44,R0,0,0.0,36.0985,0.2989598085252636,35.5959,20.777,14.8189,0.0097,-16.9595,30.0,1e-05,point
C30_wb0p44_R0,data\thermal_stress\raw\温度应力\C30温度应力\C30\基准C30\2016-05-12-1122.xls,C30,0.44,R0,0,0.0,36.2585,0.30028489320645646,35.6145,20.777,14.837499999999999,0.0116,-17.0075,30.0,1e-05,point
C30_wb0p44_R0,data\thermal_stress\raw\温度应力\C30温度应力\C30\基准C30\2016-05-12-1122.xls,C30,0.44,R0,0,0.0,36.3918,0.30138885438147534,35.637,20.777,14.86,0.0122,-17.0075,30.0,1e-05,point
C30_wb0p44_R0,data\thermal_stress\raw\温度应力\C30温度应力\C30\基准C30\2016-05-12-1122.xls,C30,0.44,R0,0,0.0,36.5518,0.30271393906266825,35.6585,20.777,14.881499999999996,0.0145,-17.0075,30.0,1e-05,point
C30_wb0p44_R0,data\thermal_stress\raw\温度应力\C30温度应力\C30\基准C30\2016-05-12-1122.xls,C30,0.44,R0,0,0.0,36.7118,0.3040390237438611,35.6675,20.777,14.890499999999996,0.0133,-17.0451,30.0,1e-05,point
C30_wb0p44_R0,data\thermal_stress\raw\温度应力\C30温度应力\C30\基准C30\2016-05-12-1122.xls,C30,0.44,R0,0,0.0,36.8451,0.30514298491888,35.6892,20.777,14.912199999999999,0.0125,-17.0451,30.0,1e-05,point
C30_wb0p44_R0,data\thermal_stress\raw\温度应力\C30温度应力\C30\基准C30\2016-05-12-1122.xls,C30,0.44,R0,0,0.0,37.0051,0.3064680696000729,35.6604,20.777,14.883400000000002,0.0132,-17.1599,30.0,1e-05,point
C30_wb0p44_R0,data\thermal_stress\raw\温度应力\C30温度应力\C30\基准C30\2016-05-12-1122.xls,C30,0.44,R0,0,0.0,37.1651,0.3077931542812658,35.6603,20.777,14.883299999999998,0.0119,-17.2768,30.0,1e-05,point
C30_wb0p44_R0,data\thermal_stress\raw\温度应力\C30温度应力\C30\基准C30\2016-05-12-1122.xls,C30,0.44,R0,0,0.0,37.2985,0.30889794363421036,35.6598,20.777,14.882799999999996,0.0109,-17.2768,30.0,1e-05,point
C30_wb0p44_R0,data\thermal_stress\raw\温度应力\C30温度应力\C30\基准C30\2016-05-12-1122.xls,C30,0.44,R0,0,0.0,37.4585,0.31022302831540327,35.6339,20.777,14.856899999999996,0.0128,-17.3882,30.0,1e-05,point
C30_wb0p44_R0,data\thermal_stress\raw\温度应力\C30温度应力\C30\基准C30\2016-05-12-1122.xls,C30,0.44,R0,0,0.0,37.6185,0.3115481129965962,35.6198,20.777,14.842799999999997,0.0092,-17.4568,30.0,1e-05,point
C30_wb0p44_R0,data\thermal_stress\raw\温度应力\C30温度应力\C30\基准C30\2016-05-12-1122.xls,C30,0.44,R0,0,0.0,37.7518,0.31265207417161506,35.6436,20.777,14.866599999999998,0.011,-17.4568,30.0,1e-05,point
C30_wb0p44_R0,data\thermal_stress\raw\温度应力\C30温度应力\C30\基准C30\2016-05-12-1122.xls,C30,0.44,R0,0,0.0,37.9118,0.3139771588528079,35.6131,20.777,14.836100000000002,0.0123,-17.6488,30.0,1e-05,point
C30_wb0p44_R0,data\thermal_stress\raw\温度应力\C30温度应力\C30\基准C30\2016-05-12-1122.xls,C30,0.44,R0,0,0.0,38.0718,0.3153022435340009,35.6191,20.777,14.842100000000002,0.0002,-17.9559,30.0,1e-05,point
C30_wb0p44_R0,data\thermal_stress\raw\温度应力\C30温度应力\C30\基准C30\2016-05-12-1122.xls,C30,0.44,R0,0,0.0,38.2051,0.3164062047090197,35.6031,20.777,14.826099999999997,0.0042,-17.8694,30.0,1e-05,point
C30_wb0p44_R0,data\thermal_stress\raw\温度应力\C30温度应力\C30\基准C30\2016-05-12-1122.xls,C30,0.44,R0,0,0.0,38.3651,0.31773128939021256,35.5801,20.777,14.8031,-0.007,-18.1207,30.0,1e-05,point
C30_wb0p44_R0,data\thermal_stress\raw\温度应力\C30温度应力\C30\基准C30\2016-05-12-1122.xls,C30,0.44,R0,0,0.0,38.5251,0.3190563740714055,35.5563,20.777,14.7793,0.0004,-17.4228,30.0,1e-05,point
C30_wb0p44_R0,data\thermal_stress\raw\温度应力\C30温度应力\C30\基准C30\2016-05-12-1122.xls,C30,0.44,R0,0,0.0,38.6585,0.3201611634243501,35.5491,20.777,14.772100000000002,-0.0052,-17.2321,30.0,1e-05,point
C30_wb0p44_R0,data\thermal_stress\raw\温度应力\C30温度应力\C30\基准C30\2016-05-12-1122.xls,C30,0.44,R0,0,0.0,38.8185,0.321486248105543,35.5411,20.777,14.7641,-0.0008,-16.7329,30.0,1e-05,point
C30_wb0p44_R0,data\thermal_stress\raw\温度应力\C30温度应力\C30\基准C30\2016-05-12-1122.xls,C30,0.44,R0,0,0.0,38.9785,0.32281133278673585,35.5345,20.777,14.7575,-0.0003,-16.181,30.0,1e-05,point
C30_wb0p44_R0,data\thermal_stress\raw\温度应力\C30温度应力\C30\基准C30\2016-05-12-1122.xls,C30,0.44,R0,0,0.0,39.1118,0.3239152939617548,35.5523,20.777,14.775300000000001,0.0013,-16.0819,30.0,1e-05,point
C30_wb0p44_R0,data\thermal_stress\raw\温度应力\C30温度应力\C30\基准C30\2016-05-12-1122.xls,C30,0.44,R0,0,0.0,39.2718,0.32524037864294764,35.5244,20.777,14.747399999999999,-0.0042,-15.682,30.0,1e-05,point
C30_wb0p44_R0,data\thermal_stress\raw\温度应力\C30温度应力\C30\基准C30\2016-05-12-1122.xls,C30,0.44,R0,0,0.0,39.4318,0.3265654633241406,35.5133,20.777,14.7363,-0.011,-15.5693,30.0,1e-05,point
C30_wb0p44_R0,data\thermal_stress\raw\温度应力\C30温度应力\C30\基准C30\2016-05-12-1122.xls,C30,0.44,R0,0,0.0,39.5651,0.3276694244991594,35.5185,20.777,14.741500000000002,-0.0031,-14.9543,30.0,1e-05,point
C30_wb0p44_R0,data\thermal_stress\raw\温度应力\C30温度应力\C30\基准C30\2016-05-12-1122.xls,C30,0.44,R0,0,0.0,39.7251,0.3289945091803523,35.4955,20.777,14.718499999999999,-0.0047,-14.6717,30.0,1e-05,point
C30_wb0p44_R0,data\thermal_stress\raw\温度应力\C30温度应力\C30\基准C30\2016-05-12-1122.xls,C30,0.44,R0,0,0.0,39.8851,0.33031959386154525,35.4969,20.777,14.719899999999996,0.0,-14.2513,30.0,1e-05,point
C30_wb0p44_R0,data\thermal_stress\raw\温度应力\C30温度应力\C30\基准C30\2016-05-12-1122.xls,C30,0.44,R0,0,0.0,40.0185,0.3314243832144898,35.4651,20.777,14.688099999999999,-0.0072,-14.2601,30.0,1e-05,point
C30_wb0p44_R0,data\thermal_stress\raw\温度应力\C30温度应力\C30\基准C30\2016-05-12-1122.xls,C30,0.44,R0,0,0.0,40.1785,0.3327494678956827,35.4839,20.777,14.706899999999997,-0.001,-13.8871,30.0,1e-05,point
C30_wb0p44_R0,data\thermal_stress\raw\温度应力\C30温度应力\C30\基准C30\2016-05-12-1122.xls,C30,0.44,R0,0,0.0,40.3385,0.3340745525768756,35.4609,20.777,14.683900000000001,-0.0012,-13.8871,30.0,1e-05,point
C30_wb0p44_R0,data\thermal_stress\raw\温度应力\C30温度应力\C30\基准C30\2016-05-12-1122.xls,C30,0.44,R0,0,0.0,40.4718,0.33517851375189445,35.4663,20.777,14.689299999999996,-0.0014,-13.8871,30.0,1e-05,point
C30_wb0p44_R0,data\thermal_stress\raw\温度应力\C30温度应力\C30\基准C30\2016-05-12-1122.xls,C30,0.44,R0,0,0.0,40.6318,0.33650359843308736,35.433,20.777,14.655999999999999,0.0017,-13.6808,30.0,1e-05,point
C30_wb0p44_R0,data\thermal_stress\raw\温度应力\C30温度应力\C30\基准C30\2016-05-12-1122.xls,C30,0.44,R0,0,0.0,40.7918,0.33782868311428027,35.3968,20.777,14.619799999999998,-0.003,-13.8381,30.0,1e-05,point
C30_wb0p44_R0,data\thermal_stress\raw\温度应力\C30温度应力\C30\基准C30\2016-05-12-1122.xls,C30,0.44,R0,0,0.0,40.9251,0.3389326442892991,35.358,20.777,14.580999999999996,0.0014,-13.4013,30.0,1e-05,point
C30_wb0p44_R0,data\thermal_stress\raw\温度应力\C30温度应力\C30\基准C30\2016-05-12-1122.xls,C30,0.44,R0,0,0.0,41.0851,0.340257728970492,35.4066,20.777,14.629599999999996,-0.0062,-13.3483,30.0,1e-05,point
C30_wb0p44_R0,data\thermal_stress\raw\温度应力\C30温度应力\C30\基准C30\2016-05-12-1122.xls,C30,0.44,R0,0,0.0,41.2451,0.3415828136516849,35.3919,20.777,14.614899999999999,-0.0022,-13.1002,30.0,1e-05,point
C30_wb0p44_R0,data\thermal_stress\raw\温度应力\C30温度应力\C30\基准C30\2016-05-12-1122.xls,C30,0.44,R0,0,0.0,41.3785,0.3426876030046295,35.3742,20.777,14.5972,-0.0058,-12.823,30.0,1e-05,point
C30_wb0p44_R0,data\thermal_stress\raw\温度应力\C30温度应力\C30\基准C30\2016-05-12-1122.xls,C30,0.44,R0,0,0.0,41.5385,0.34401268768582244,35.4043,20.777,14.627299999999998,-0.0053,-12.55,30.0,1e-05,point
C30_wb0p44_R0,data\thermal_stress\raw\温度应力\C30温度应力\C30\基准C30\2016-05-12-1122.xls,C30,0.44,R0,0,0.0,41.6985,0.34533777236701535,35.3616,20.777,14.584600000000002,-0.0036,-11.6126,30.0,1e-05,point
C30_wb0p44_R0,data\thermal_stress\raw\温度应力\C30温度应力\C30\基准C30\2016-05-12-1122.xls,C30,0.44,R0,0,0.0,41.8318,0.34644173354203417,35.3901,20.777,14.613099999999996,-0.0102,-11.537,30.0,1e-05,point
C30_wb0p44_R0,data\thermal_stress\raw\温度应力\C30温度应力\C30\基准C30\2016-05-12-1122.xls,C30,0.44,R0,0,0.0,41.9918,0.3477668182232271,35.3401,20.777,14.563099999999999,-0.005,-11.0286,30.0,1e-05,point
C30_wb0p44_R0,data\thermal_stress\raw\温度应力\C30温度应力\C30\基准C30\2016-05-12-1122.xls,C30,0.44,R0,0,0.0,42.1518,0.34909190290442,35.3445,20.777,14.567499999999995,-0.0145,-10.9045,30.0,1e-05,point
C30_wb0p44_R0,data\thermal_stress\raw\温度应力\C30温度应力\C30\基准C30\2016-05-12-1122.xls,C30,0.44,R0,0,0.0,42.2851,0.3501958640794388,35.3306,20.777,14.553599999999996,-0.004,-10.1885,30.0,1e-05,point
C30_wb0p44_R0,data\thermal_stress\raw\温度应力\C30温度应力\C30\基准C30\2016-05-12-1122.xls,C30,0.44,R0,0,0.0,42.4451,0.3515209487606317,35.3249,20.777,14.547899999999998,-0.0138,-10.032,30.0,1e-05,point
C30_wb0p44_R0,data\thermal_stress\raw\温度应力\C30温度应力\C30\基准C30\2016-05-12-1122.xls,C30,0.44,R0,0,0.0,42.6051,0.35284603344182464,35.3095,20.777,14.532499999999999,-0.0074,-9.5414,30.0,1e-05,point
C30_wb0p44_R0,data\thermal_stress\raw\温度应力\C30温度应力\C30\基准C30\2016-05-12-1122.xls,C30,0.44,R0,0,0.0,42.7385,0.35395082279476925,35.3033,20.777,14.526299999999999,-0.0152,-9.2245,30.0,1e-05,point
C30_wb0p44_R0,data\thermal_stress\raw\温度应力\C30温度应力\C30\基准C30\2016-05-12-1122.xls,C30,0.44,R0,0,0.0,42.8985,0.3552759074759621,35.3027,20.777,14.5257,-0.0087,-8.4775,30.0,1e-05,point
C30_wb0p44_R0,data\thermal_stress\raw\温度应力\C30温度应力\C30\基准C30\2016-05-12-1122.xls,C30,0.44,R0,0,0.0,43.0585,0.3566009921571551,35.2907,20.777,14.5137,-0.0165,-7.436,30.0,1e-05,point
C30_wb0p44_R0,data\thermal_stress\raw\温度应力\C30温度应力\C30\基准C30\2016-05-12-1122.xls,C30,0.44,R0,0,0.0,43.1918,0.3577049533321739,35.2888,20.777,14.511800000000001,-0.0123,-7.2151,30.0,1e-05,point
C30_wb0p44_R0,data\thermal_stress\raw\温度应力\C30温度应力\C30\基准C30\2016-05-12-1122.xls,C30,0.44,R0,0,0.0,43.3518,0.35903003801336675,35.275,20.777,14.497999999999998,-0.0127,-6.6933,30.0,1e-05,point
C30_wb0p44_R0,data\thermal_stress\raw\温度应力\C30温度应力\C30\基准C30\2016-05-12-1122.xls,C30,0.44,R0,0,0.0,43.5118,0.3603551226945597,35.2985,20.777,14.521499999999996,-0.015,-6.3783,30.0,1e-05,point
C30_wb0p44_R0,data\thermal_stress\raw\温度应力\C30温度应力\C30\基准C30\2016-05-12-1122.xls,C30,0.44,R0,0,0.0,43.6451,0.36145908386957853,35.2838,20.777,14.506799999999998,-0.0118,-5.7614,30.0,1e-05,point
C30_wb0p44_R0,data\thermal_stress\raw\温度应力\C30温度应力\C30\基准C30\2016-05-12-1122.xls,C30,0.44,R0,0,0.0,43.8051,0.36278416855077145,35.2993,20.777,14.522300000000001,-0.0195,-5.6625,30.0,1e-05,point
C30_wb0p44_R0,data\thermal_stress\raw\温度应力\C30温度应力\C30\基准C30\2016-05-12-1122.xls,C30,0.44,R0,0,0.0,43.9651,0.36410925323196436,35.2708,20.777,14.4938,-0.0098,-4.9913,30.0,1e-05,point
C30_wb0p44_R0,data\thermal_stress\raw\温度应力\C30温度应力\C30\基准C30\2016-05-12-1122.xls,C30,0.44,R0,0,0.0,44.0985,0.36521404258490897,35.328,20.777,14.551000000000002,-0.0198,-4.9913,30.0,1e-05,point
C30_wb0p44_R0,data\thermal_stress\raw\温度应力\C30温度应力\C30\基准C30\2016-05-12-1122.xls,C30,0.44,R0,0,0.0,44.2585,0.3665391272661018,35.2853,20.777,14.508299999999998,-0.0053,-4.1258,30.0,1e-05,point
C30_wb0p44_R0,data\thermal_stress\raw\温度应力\C30温度应力\C30\基准C30\2016-05-12-1122.xls,C30,0.44,R0,0,0.0,44.4185,0.3678642119472948,35.3055,20.777,14.528500000000001,-0.0147,-4.0184,30.0,1e-05,point
C30_wb0p44_R0,data\thermal_stress\raw\温度应力\C30温度应力\C30\基准C30\2016-05-12-1122.xls,C30,0.44,R0,0,0.0,44.5518,0.3689681731223136,35.3118,20.777,14.534799999999997,-0.0077,-3.3881,30.0,1e-05,point
C30_wb0p44_R0,data\thermal_stress\raw\温度应力\C30温度应力\C30\基准C30\2016-05-12-1122.xls,C30,0.44,R0,0,0.0,44.7118,0.37029325780350647,35.2735,20.777,14.496499999999997,-0.0169,-3.1817,30.0,1e-05,point
C30_wb0p44_R0,data\thermal_stress\raw\温度应力\C30温度应力\C30\基准C30\2016-05-12-1122.xls,C30,0.44,R0,0,0.0,44.8718,0.37161834248469944,35.3022,20.777,14.525199999999998,-0.0083,-2.7323,30.0,1e-05,point
C30_wb0p44_R0,data\thermal_stress\raw\温度应力\C30温度应力\C30\基准C30\2016-05-12-1122.xls,C30,0.44,R0,0,0.0,45.0051,0.37272230365971826,35.297,20.777,14.519999999999996,-0.0149,-2.3368,30.0,1e-05,point
C30_wb0p44_R0,data\thermal_stress\raw\温度应力\C30温度应力\C30\基准C30\2016-05-12-1122.xls,C30,0.44,R0,0,0.0,45.1651,0.37404738834091117,35.3108,20.777,14.5338,-0.0059,-1.7846,30.0,1e-05,point
C30_wb0p44_R0,data\thermal_stress\raw\温度应力\C30温度应力\C30\基准C30\2016-05-12-1122.xls,C30,0.44,R0,0,0.0,45.3251,0.3753724730221041,35.3187,20.777,14.541699999999999,-0.0118,-1.2364,30.0,1e-05,point
C30_wb0p44_R0,data\thermal_stress\raw\温度应力\C30温度应力\C30\基准C30\2016-05-12-1122.xls,C30,0.44,R0,0,0.0,45.4585,0.37647726237504864,35.3216,20.777,14.544599999999996,-0.0068,-0.9141,30.0,1e-05,point
C30_wb0p44_R0,data\thermal_stress\raw\温度应力\C30温度应力\C30\基准C30\2016-05-12-1122.xls,C30,0.44,R0,0,0.0,45.6185,0.37780234705624155,35.2867,20.777,14.509700000000002,-0.01,-0.4221,30.0,1e-05,point
C30_wb0p44_R0,data\thermal_stress\raw\温度应力\C30温度应力\C30\基准C30\2016-05-12-1122.xls,C30,0.44,R0,0,0.0,45.7785,0.37912743173743446,35.3112,20.777,14.534199999999998,-0.0138,-0.1203,30.0,1e-05,point
C30_wb0p44_R0,data\thermal_stress\raw\温度应力\C30温度应力\C30\基准C30\2016-05-12-1122.xls,C30,0.44,R0,0,0.0,45.9118,0.3802313929124533,35.3038,20.777,14.526800000000001,-0.0029,0.725,30.0,1e-05,point
C30_wb0p44_R0,data\thermal_stress\raw\温度应力\C30温度应力\C30\基准C30\2016-05-12-1122.xls,C30,0.44,R0,0,0.0,46.0718,0.38155647759364625,35.3102,20.777,14.5332,-0.0153,0.725,30.0,1e-05,point
C30_wb0p44_R0,data\thermal_stress\raw\温度应力\C30温度应力\C30\基准C30\2016-05-12-1122.xls,C30,0.44,R0,0,0.0,46.2318,0.3828815622748391,35.3215,20.777,14.5445,-0.005,1.9486,30.0,1e-05,point
C30_wb0p44_R0,data\thermal_stress\raw\温度应力\C30温度应力\C30\基准C30\2016-05-12-1122.xls,C30,0.44,R0,0,0.0,46.3651,0.383985523449858,35.3065,20.777,14.529499999999999,-0.0196,1.9486,30.0,1e-05,point
C30_wb0p44_R0,data\thermal_stress\raw\温度应力\C30温度应力\C30\基准C30\2016-05-12-1122.xls,C30,0.44,R0,0,0.0,46.5251,0.3853106081310509,35.2876,20.777,14.510599999999997,-0.0141,2.4969,30.0,1e-05,point
C30_wb0p44_R0,data\thermal_stress\raw\温度应力\C30温度应力\C30\基准C30\2016-05-12-1122.xls,C30,0.44,R0,0,0.0,46.6851,0.38663569281224375,35.2866,20.777,14.509599999999999,-0.02,3.2316,30.0,1e-05,point
C30_wb0p44_R0,data\thermal_stress\raw\温度应力\C30温度应力\C30\基准C30\2016-05-12-1122.xls,C30,0.44,R0,0,0.0,46.8185,0.38774048216518836,35.2954,20.777,14.5184,-0.0124,4.1362,30.0,1e-05,point
C30_wb0p44_R0,data\thermal_stress\raw\温度应力\C30温度应力\C30\基准C30\2016-05-12-1122.xls,C30,0.44,R0,0,0.0,46.9785,0.38906556684638127,35.265,20.777,14.488,-0.0163,4.4649,30.0,1e-05,point
C30_wb0p44_R0,data\thermal_stress\raw\温度应力\C30温度应力\C30\基准C30\2016-05-12-1122.xls,C30,0.44,R0,0,0.0,47.1385,0.3903906515275742,35.3055,20.777,14.528500000000001,-0.0104,4.8782,30.0,1e-05,point
C30_wb0p44_R0,data\thermal_stress\raw\温度应力\C30温度应力\C30\基准C30\2016-05-12-1122.xls,C30,0.44,R0,0,0.0,47.2718,0.391494612702593,35.2479,20.777,14.4709,-0.0162,5.2748,30.0,1e-05,point
C30_wb0p44_R0,data\thermal_stress\raw\温度应力\C30温度应力\C30\基准C30\2016-05-12-1122.xls,C30,0.44,R0,0,0.0,47.4318,0.39281969738378597,35.2666,20.777,14.489599999999996,-0.0107,5.7434,30.0,1e-05,point
C30_wb0p44_R0,data\thermal_stress\raw\温度应力\C30温度应力\C30\基准C30\2016-05-12-1122.xls,C30,0.44,R0,0,0.0,47.5918,0.3941447820649788,35.2574,20.777,14.480399999999996,-0.014,6.1585,30.0,1e-05,point
C30_wb0p44_R0,data\thermal_stress\raw\温度应力\C30温度应力\C30\基准C30\2016-05-12-1122.xls,C30,0.44,R0,0,0.0,47.7251,0.39524874323999765,35.2764,20.777,14.499400000000001,-0.0115,6.4424,30.0,1e-05,point
C30_wb0p44_R0,data\thermal_stress\raw\温度应力\C30温度应力\C30\基准C30\2016-05-12-1122.xls,C30,0.44,R0,0,0.0,47.8851,0.3965738279211906,35.5315,20.777,14.7545,-0.0146,7.5549,30.0,1e-05,point
C30_wb0p44_R0,data\thermal_stress\raw\温度应力\C30温度应力\C30\基准C30\2016-05-12-1122.xls,C30,0.44,R0,0,0.0,48.0451,0.39789891260238347,35.2707,20.777,14.493699999999997,-0.0176,8.0694,30.0,1e-05,point
C30_wb0p44_R0,data\thermal_stress\raw\温度应力\C30温度应力\C30\基准C30\2016-05-12-1122.xls,C30,0.44,R0,0,0.0,48.1785,0.3990037019553281,35.2603,20.777,14.4833,-0.0181,8.5371,30.0,1e-05,point
C30_wb0p44_R0,data\thermal_stress\raw\温度应力\C30温度应力\C30\基准C30\2016-05-12-1122.xls,C30,0.44,R0,0,0.0,48.3385,0.400328786636521,35.2605,20.777,14.4835,-0.0192,8.7907,30.0,1e-05,point
C30_wb0p44_R0,data\thermal_stress\raw\温度应力\C30温度应力\C30\基准C30\2016-05-12-1122.xls,C30,0.44,R0,0,0.0,48.4985,0.4016538713177139,35.2169,20.777,14.439900000000002,-0.021,9.2635,30.0,1e-05,point
C30_wb0p44_R0,data\thermal_stress\raw\温度应力\C30温度应力\C30\基准C30\2016-05-12-1122.xls,C30,0.44,R0,0,0.0,48.6318,0.4027578324927327,35.257,20.777,14.479999999999997,-0.0253,9.5464,30.0,1e-05,point
C30_wb0p44_R0,data\thermal_stress\raw\温度应力\C30温度应力\C30\基准C30\2016-05-12-1122.xls,C30,0.44,R0,0,0.0,48.7918,0.40408291717392564,35.2523,20.777,14.475299999999997,-0.0205,11.5278,30.0,1e-05,point
C30_wb0p44_R0,data\thermal_stress\raw\温度应力\C30温度应力\C30\基准C30\2016-05-12-1122.xls,C30,0.44,R0,0,0.0,48.9518,0.40540800185511855,35.2314,20.777,14.4544,-0.0279,11.4593,30.0,1e-05,point
C30_wb0p44_R0,data\thermal_stress\raw\温度应力\C30温度应力\C30\基准C30\2016-05-12-1122.xls,C30,0.44,R0,0,0.0,49.0851,0.40651196303013737,35.3214,20.777,14.544399999999996,-0.0199,13.1003,30.0,1e-05,point
C30_wb0p44_R0,data\thermal_stress\raw\温度应力\C30温度应力\C30\基准C30\2016-05-12-1122.xls,C30,0.44,R0,0,0.0,49.2451,0.40783704771133034,35.2731,20.777,14.496099999999998,-0.0269,13.4711,30.0,1e-05,point
C30_wb0p44_R0,data\thermal_stress\raw\温度应力\C30温度应力\C30\基准C30\2016-05-12-1122.xls,C30,0.44,R0,0,0.0,49.4051,0.4091621323925232,35.2281,20.777,14.451099999999997,-0.019,15.0179,30.0,1e-05,point
C30_wb0p44_R0,data\thermal_stress\raw\温度应力\C30温度应力\C30\基准C30\2016-05-12-1122.xls,C30,0.44,R0,0,0.0,49.5385,0.4102669217454678,35.2491,20.777,14.472099999999998,-0.0291,15.0179,30.0,1e-05,point
C30_wb0p44_R0,data\thermal_stress\raw\温度应力\C30温度应力\C30\基准C30\2016-05-12-1122.xls,C30,0.44,R0,0,0.0,49.6985,0.4115920064266607,35.2581,20.777,14.481099999999998,-0.0172,15.9738,30.0,1e-05,point
C30_wb0p44_R0,data\thermal_stress\raw\温度应力\C30温度应力\C30\基准C30\2016-05-12-1122.xls,C30,0.44,R0,0,0.0,49.8585,0.41291709110785363,35.3224,20.777,14.5454,-0.0322,15.31,30.0,1e-05,point
C30_wb0p44_R0,data\thermal_stress\raw\温度应力\C30温度应力\C30\基准C30\2016-05-12-1122.xls,C30,0.44,R0,0,0.0,49.9918,0.41402105228287245,35.1998,20.777,14.422800000000002,-0.0304,15.6496,30.0,1e-05,point
C30_wb0p44_R0,data\thermal_stress\raw\温度应力\C30温度应力\C30\基准C30\2016-05-12-1122.xls,C30,0.44,R0,0,0.0,50.1518,0.41534613696406536,35.1885,20.777,14.411499999999997,-0.0362,15.6496,30.0,1e-05,point
C30_wb0p44_R0,data\thermal_stress\raw\温度应力\C30温度应力\C30\基准C30\2016-05-12-1122.xls,C30,0.44,R0,0,0.0,50.3118,0.41667122164525827,35.1343,20.777,14.357300000000002,-0.0204,16.7732,30.0,1e-05,point
C30_wb0p44_R0,data\thermal_stress\raw\温度应力\C30温度应力\C30\基准C30\2016-05-12-1122.xls,C30,0.44,R0,0,0.0,50.4451,0.4177751828202771,35.1776,20.777,14.400599999999997,-0.0327,16.7732,30.0,1e-05,point
C30_wb0p44_R0,data\thermal_stress\raw\温度应力\C30温度应力\C30\基准C30\2016-05-12-1122.xls,C30,0.44,R0,0,0.0,50.6051,0.41910026750147,35.098,20.777,14.320999999999998,-0.0257,17.3681,30.0,1e-05,point
C30_wb0p44_R0,data\thermal_stress\raw\温度应力\C30温度应力\C30\基准C30\2016-05-12-1122.xls,C30,0.44,R0,0,0.0,50.7651,0.4204253521826629,35.0872,20.777,14.310200000000002,-0.0362,18.2519,30.0,1e-05,point
C30_wb0p44_R0,data\thermal_stress\raw\温度应力\C30温度应力\C30\基准C30\2016-05-12-1122.xls,C30,0.44,R0,0,0.0,50.8985,0.42153014153560747,35.0018,20.777,14.224800000000002,-0.029,19.3975,30.0,1e-05,point
C30_wb0p44_R0,data\thermal_stress\raw\温度应力\C30温度应力\C30\基准C30\2016-05-12-1122.xls,C30,0.44,R0,0,0.0,51.0585,0.42285522621680044,34.9538,20.777,14.1768,-0.0359,19.3975,30.0,1e-05,point
C30_wb0p44_R0,data\thermal_stress\raw\温度应力\C30温度应力\C30\基准C30\2016-05-12-1122.xls,C30,0.44,R0,0,0.0,51.2185,0.4241803108979933,34.867,20.777,14.089999999999996,-0.042,20.3105,30.0,1e-05,point
C30_wb0p44_R0,data\thermal_stress\raw\温度应力\C30温度应力\C30\基准C30\2016-05-12-1122.xls,C30,0.44,R0,0,0.0,51.3518,0.42528427207301217,34.8459,20.777,14.0689,-0.0437,20.5381,30.0,1e-05,point
C30_wb0p44_R0,data\thermal_stress\raw\温度应力\C30温度应力\C30\基准C30\2016-05-12-1122.xls,C30,0.44,R0,0,0.0,51.5118,0.4266093567542051,34.7304,20.777,13.953400000000002,-0.063,21.0402,30.0,1e-05,point
C30_wb0p44_R0,data\thermal_stress\raw\温度应力\C30温度应力\C30\基准C30\2016-05-12-1122.xls,C30,0.44,R0,0,0.0,51.6718,0.42793444143539794,34.6382,20.777,13.861199999999997,-0.0635,21.617,30.0,1e-05,point
C30_wb0p44_R0,data\thermal_stress\raw\温度应力\C30温度应力\C30\基准C30\2016-05-12-1122.xls,C30,0.44,R0,0,0.0,51.8051,0.42903840261041687,34.5814,20.777,13.804400000000001,-0.0866,21.7339,30.0,1e-05,point
C30_wb0p44_R0,data\thermal_stress\raw\温度应力\C30温度应力\C30\基准C30\2016-05-12-1122.xls,C30,0.44,R0,0,0.0,51.9651,0.4303634872916097,34.4607,20.777,13.683700000000002,-0.0786,22.4785,30.0,1e-05,point
C30_wb0p44_R0,data\thermal_stress\raw\温度应力\C30温度应力\C30\基准C30\2016-05-12-1122.xls,C30,0.44,R0,0,0.0,52.1251,0.43168857197280264,34.4029,20.777,13.625900000000001,-0.1029,22.4785,30.0,1e-05,point
C30_wb0p44_R0,data\thermal_stress\raw\温度应力\C30温度应力\C30\基准C30\2016-05-12-1122.xls,C30,0.44,R0,0,0.0,52.2585,0.4327933613257472,34.3426,20.777,13.565599999999996,-0.0997,22.9999,30.0,1e-05,point
C30_wb0p44_R0,data\thermal_stress\raw\温度应力\C30温度应力\C30\基准C30\2016-05-12-1122.xls,C30,0.44,R0,0,0.0,52.4185,0.43411844600694016,34.2401,20.777,13.463099999999997,-0.1125,22.9999,30.0,1e-05,point
C30_wb0p44_R0,data\thermal_stress\raw\温度应力\C30温度应力\C30\基准C30\2016-05-12-1122.xls,C30,0.44,R0,0,0.0,52.5785,0.435443530688133,34.0964,20.777,13.319400000000002,-0.1257,23.3723,30.0,1e-05,point
C30_wb0p44_R0,data\thermal_stress\raw\温度应力\C30温度应力\C30\基准C30\2016-05-12-1122.xls,C30,0.44,R0,0,0.0,52.7118,0.43654749186315184,34.0365,20.777,13.259499999999996,-0.1237,23.595,30.0,1e-05,point
C30_wb0p44_R0,data\thermal_stress\raw\温度应力\C30温度应力\C30\基准C30\2016-05-12-1122.xls,C30,0.44,R0,0,0.0,52.8718,0.4378725765443448,33.9112,20.777,13.1342,-0.1501,23.867,30.0,1e-05,point
C30_wb0p44_R0,data\thermal_stress\raw\温度应力\C30温度应力\C30\基准C30\2016-05-12-1122.xls,C30,0.44,R0,0,0.0,53.0318,0.43919766122553766,33.8445,20.777,13.067499999999995,-0.1462,24.3682,30.0,1e-05,point
C30_wb0p44_R0,data\thermal_stress\raw\温度应力\C30温度应力\C30\基准C30\2016-05-12-1122.xls,C30,0.44,R0,0,0.0,53.1651,0.44030162240055654,33.7511,20.777,12.9741,-0.1663,24.3682,30.0,1e-05,point
C30_wb0p44_R0,data\thermal_stress\raw\温度应力\C30温度应力\C30\基准C30\2016-05-12-1122.xls,C30,0.44,R0,0,0.0,53.3251,0.44162670708174945,33.636,20.777,12.859000000000002,-0.1703,24.7636,30.0,1e-05,point
C30_wb0p44_R0,data\thermal_stress\raw\温度应力\C30温度应力\C30\基准C30\2016-05-12-1122.xls,C30,0.44,R0,0,0.0,53.4851,0.44295179176294236,33.536,20.777,12.759,-0.183,25.2199,30.0,1e-05,point
C30_wb0p44_R0,data\thermal_stress\raw\温度应力\C30温度应力\C30\基准C30\2016-05-12-1122.xls,C30,0.44,R0,0,0.0,53.6185,0.4440565811158869,33.4256,20.777,12.648600000000002,-0.1991,25.8856,30.0,1e-05,point
C30_wb0p44_R0,data\thermal_stress\raw\温度应力\C30温度应力\C30\基准C30\2016-05-12-1122.xls,C30,0.44,R0,0,0.0,53.7785,0.44538166579707983,33.3383,20.777,12.561299999999996,-0.1979,25.8856,30.0,1e-05,point
C30_wb0p44_R0,data\thermal_stress\raw\温度应力\C30温度应力\C30\基准C30\2016-05-12-1122.xls,C30,0.44,R0,0,0.0,53.9385,0.44670675047827274,33.2207,20.777,12.4437,-0.2216,26.5888,30.0,1e-05,point
C30_wb0p44_R0,data\thermal_stress\raw\温度应力\C30温度应力\C30\基准C30\2016-05-12-1122.xls,C30,0.44,R0,0,0.0,54.0718,0.4478107116532916,33.1259,20.777,12.3489,-0.2234,26.5888,30.0,1e-05,point
C30_wb0p44_R0,data\thermal_stress\raw\温度应力\C30温度应力\C30\基准C30\2016-05-12-1122.xls,C30,0.44,R0,0,0.0,54.2318,0.44913579633448447,33.0385,20.777,12.261499999999998,-0.2368,26.5888,30.0,1e-05,point
C30_wb0p44_R0,data\thermal_stress\raw\温度应力\C30温度应力\C30\基准C30\2016-05-12-1122.xls,C30,0.44,R0,0,0.0,54.3918,0.45046088101567744,32.9027,20.777,12.125700000000002,-0.2413,27.4631,30.0,1e-05,point
C30_wb0p44_R0,data\thermal_stress\raw\温度应力\C30温度应力\C30\基准C30\2016-05-12-1122.xls,C30,0.44,R0,0,0.0,54.5251,0.45156484219069626,32.8223,20.777,12.045299999999997,-0.2458,27.4631,30.0,1e-05,point
C30_wb0p44_R0,data\thermal_stress\raw\温度应力\C30温度应力\C30\基准C30\2016-05-12-1122.xls,C30,0.44,R0,0,0.0,54.6851,0.45288992687188917,32.6819,20.777,11.904899999999998,-0.264,27.9214,30.0,1e-05,point
C30_wb0p44_R0,data\thermal_stress\raw\温度应力\C30温度应力\C30\基准C30\2016-05-12-1122.xls,C30,0.44,R0,0,0.0,54.8451,0.4542150115530821,32.5892,20.777,11.812199999999997,-0.2652,28.3624,30.0,1e-05,point
C30_wb0p44_R0,data\thermal_stress\raw\温度应力\C30温度应力\C30\基准C30\2016-05-12-1122.xls,C30,0.44,R0,0,0.0,54.9785,0.45531980090602664,32.5135,20.777,11.7365,-0.2881,28.3624,30.0,1e-05,point
C30_wb0p44_R0,data\thermal_stress\raw\温度应力\C30温度应力\C30\基准C30\2016-05-12-1122.xls,C30,0.44,R0,0,0.0,55.1385,0.45664488558721955,32.3691,20.777,11.592100000000002,-0.2911,29.0422,30.0,1e-05,point
C30_wb0p44_R0,data\thermal_stress\raw\温度应力\C30温度应力\C30\基准C30\2016-05-12-1122.xls,C30,0.44,R0,0,0.0,55.2985,0.45796997026841246,32.2846,20.777,11.507599999999996,-0.2985,29.0422,30.0,1e-05,point
C30_wb0p44_R0,data\thermal_stress\raw\温度应力\C30温度应力\C30\基准C30\2016-05-12-1122.xls,C30,0.44,R0,0,0.0,55.4318,0.45907393144343134,32.1636,20.777,11.386600000000001,-0.25,32.7198,30.0,1e-05,point
C30_wb0p44_R0,data\thermal_stress\raw\温度应力\C30温度应力\C30\基准C30\2016-05-12-1122.xls,C30,0.44,R0,0,0.0,55.5918,0.4603990161246242,32.0585,20.777,11.281500000000001,-0.2493,32.8664,30.0,1e-05,point
C30_wb0p44_R0,data\thermal_stress\raw\温度应力\C30温度应力\C30\基准C30\2016-05-12-1122.xls,C30,0.44,R0,0,0.0,55.7518,0.46172410080581716,31.9641,20.777,11.187099999999997,-0.2613,33.3517,30.0,1e-05,point
C30_wb0p44_R0,data\thermal_stress\raw\温度应力\C30温度应力\C30\基准C30\2016-05-12-1122.xls,C30,0.44,R0,0,0.0,55.8851,0.462828061980836,31.8496,20.777,11.072599999999998,-0.265,33.715,30.0,1e-05,point
C30_wb0p44_R0,data\thermal_stress\raw\温度应力\C30温度应力\C30\基准C30\2016-05-12-1122.xls,C30,0.44,R0,0,0.0,56.0451,0.46415314666202884,31.7796,20.777,11.002599999999997,-0.2763,33.715,30.0,1e-05,point
C30_wb0p44_R0,data\thermal_stress\raw\温度应力\C30温度应力\C30\基准C30\2016-05-12-1122.xls,C30,0.44,R0,0,0.0,56.2051,0.4654782313432218,31.6487,20.777,10.8717,-0.2857,34.5946,30.0,1e-05,point
C30_wb0p44_R0,data\thermal_stress\raw\温度应力\C30温度应力\C30\基准C30\2016-05-12-1122.xls,C30,0.44,R0,0,0.0,56.3385,0.4665830206961664,31.5988,20.777,10.8218,-0.2854,34.6548,30.0,1e-05,point
C30_wb0p44_R0,data\thermal_stress\raw\温度应力\C30温度应力\C30\基准C30\2016-05-12-1122.xls,C30,0.44,R0,0,0.0,56.4985,0.4679081053773593,31.451,20.777,10.674,-0.3037,35.2375,30.0,1e-05,point
C30_wb0p44_R0,data\thermal_stress\raw\温度应力\C30温度应力\C30\基准C30\2016-05-12-1122.xls,C30,0.44,R0,0,0.0,56.6585,0.46923319005855213,31.3445,20.777,10.567499999999999,-0.3073,35.5607,30.0,1e-05,point
C30_wb0p44_R0,data\thermal_stress\raw\温度应力\C30温度应力\C30\基准C30\2016-05-12-1122.xls,C30,0.44,R0,0,0.0,56.7918,0.47033715123357106,31.2935,20.777,10.5165,-0.3106,35.5607,30.0,1e-05,point
C30_wb0p44_R0,data\thermal_stress\raw\温度应力\C30温度应力\C30\基准C30\2016-05-12-1122.xls,C30,0.44,R0,0,0.0,56.9518,0.4716622359147639,31.1406,20.777,10.363599999999998,-0.325,36.3428,30.0,1e-05,point
C30_wb0p44_R0,data\thermal_stress\raw\温度应力\C30温度应力\C30\基准C30\2016-05-12-1122.xls,C30,0.44,R0,0,0.0,57.1118,0.47298732059595683,31.0701,20.777,10.293099999999999,-0.3256,36.3428,30.0,1e-05,point
C30_wb0p44_R0,data\thermal_stress\raw\温度应力\C30温度应力\C30\基准C30\2016-05-12-1122.xls,C30,0.44,R0,0,0.0,57.2451,0.4740912817709757,30.9622,20.777,10.185199999999998,-0.3402,36.3428,30.0,1e-05,point
C30_wb0p44_R0,data\thermal_stress\raw\温度应力\C30温度应力\C30\基准C30\2016-05-12-1122.xls,C30,0.44,R0,0,0.0,57.4051,0.47541636645216856,30.839,20.777,10.061999999999998,-0.343,37.0997,30.0,1e-05,point
C30_wb0p44_R0,data\thermal_stress\raw\温度应力\C30温度应力\C30\基准C30\2016-05-12-1122.xls,C30,0.44,R0,0,0.0,57.5651,0.4767414511333615,30.7729,20.777,9.995899999999999,-0.3465,37.0997,30.0,1e-05,point
C30_wb0p44_R0,data\thermal_stress\raw\温度应力\C30温度应力\C30\基准C30\2016-05-12-1122.xls,C30,0.44,R0,0,0.0,57.6985,0.4778462404863061,30.6707,20.777,9.893699999999999,-0.3606,38.0121,30.0,1e-05,point
C30_wb0p44_R0,data\thermal_stress\raw\温度应力\C30温度应力\C30\基准C30\2016-05-12-1122.xls,C30,0.44,R0,0,0.0,57.8585,0.479171325167499,30.5634,20.777,9.7864,-0.3624,38.0121,30.0,1e-05,point
C30_wb0p44_R0,data\thermal_stress\raw\温度应力\C30温度应力\C30\基准C30\2016-05-12-1122.xls,C30,0.44,R0,0,0.0,58.0185,0.4804964098486919,30.4665,20.777,9.689499999999999,-0.3759,38.0121,30.0,1e-05,point
C30_wb0p44_R0,data\thermal_stress\raw\温度应力\C30温度应力\C30\基准C30\2016-05-12-1122.xls,C30,0.44,R0,0,0.0,58.1518,0.4816003710237107,30.3713,20.777,9.5943,-0.3786,38.8172,30.0,1e-05,point
C30_wb0p44_R0,data\thermal_stress\raw\温度应力\C30温度应力\C30\基准C30\2016-05-12-1122.xls,C30,0.44,R0,0,0.0,58.3118,0.48292545570490364,30.3024,20.777,9.525399999999998,-0.3794,38.8172,30.0,1e-05,point
C30_wb0p44_R0,data\thermal_stress\raw\温度应力\C30温度应力\C30\基准C30\2016-05-12-1122.xls,C30,0.44,R0,0,0.0,58.4718,0.48425054038609655,30.1686,20.777,9.3916,-0.3925,39.5703,30.0,1e-05,point
C30_wb0p44_R0,data\thermal_stress\raw\温度应力\C30温度应力\C30\基准C30\2016-05-12-1122.xls,C30,0.44,R0,0,0.0,58.6051,0.48535450156111537,30.0968,20.777,9.3198,-0.3949,39.9153,30.0,1e-05,point
C30_wb0p44_R0,data\thermal_stress\raw\温度应力\C30温度应力\C30\基准C30\2016-05-12-1122.xls,C30,0.44,R0,0,0.0,58.7651,0.4866795862423083,30.0041,20.777,9.2271,-0.4002,39.9153,30.0,1e-05,point
C30_wb0p44_R0,data\thermal_stress\raw\温度应力\C30温度应力\C30\基准C30\2016-05-12-1122.xls,C30,0.44,R0,0,0.0,58.9251,0.4880046709235012,29.8854,20.777,9.1084,-0.4034,40.8507,30.0,1e-05,point
C30_wb0p44_R0,data\thermal_stress\raw\温度应力\C30温度应力\C30\基准C30\2016-05-12-1122.xls,C30,0.44,R0,0,0.0,59.0585,0.4891094602764458,29.8304,20.777,9.0534,-0.4031,40.8507,30.0,1e-05,point
C30_wb0p44_R0,data\thermal_stress\raw\温度应力\C30温度应力\C30\基准C30\2016-05-12-1122.xls,C30,0.44,R0,0,0.0,59.2185,0.49043454495763866,29.7058,20.777,8.928799999999999,-0.4172,41.7576,30.0,1e-05,point
C30_wb0p44_R0,data\thermal_stress\raw\温度应力\C30温度应力\C30\基准C30\2016-05-12-1122.xls,C30,0.44,R0,0,0.0,59.3785,0.49175962963883163,29.6398,20.777,8.8628,-0.4174,41.7576,30.0,1e-05,point
C30_wb0p44_R0,data\thermal_stress\raw\温度应力\C30温度应力\C30\基准C30\2016-05-12-1122.xls,C30,0.44,R0,0,0.0,59.5118,0.49286359081385045,29.5536,20.777,8.776599999999998,-0.4284,41.7576,30.0,1e-05,point
C30_wb0p44_R0,data\thermal_stress\raw\温度应力\C30温度应力\C30\基准C30\2016-05-12-1122.xls,C30,0.44,R0,0,0.0,59.6718,0.49418867549504336,29.4465,20.777,8.6695,-0.4387,42.5508,30.0,1e-05,point
C30_wb0p44_R0,data\thermal_stress\raw\温度应力\C30温度应力\C30\基准C30\2016-05-12-1122.xls,C30,0.44,R0,0,0.0,59.8318,0.4955137601762363,29.3635,20.777,8.586499999999997,-0.4374,43.0101,30.0,1e-05,point
