Repository: patiencenice/Predictive-cracking-model

# Predictive-cracking-model
d:\cursor\SteelFiberCrackPredictor\

File: SteelFiberCrackPredictor/data/thermal_stress/c30_thermal_stress_training_point.csv (part 19 of 35)
sample_id,source_file,strength_grade,w_b_ratio,restraint_code,restraint_percent,restraint_factor_R,time_h,time_h_norm,specimen_temperature_c,T_reference,delta_T_point,axial_stress_mpa,deformation_um,cube_strength_mpa,thermal_expansion_alpha,granularity
C30_wb0p44_R100,data\thermal_stress\raw\温度应力\C30温度应力\C30\基准C30\2016-05-12-1122.xls,C30,0.44,R100,100,1.0,95.4941,0.7908610565893976,9.2044,20.777,-11.572600000000001,-0.0816,200.0597,30.0,1e-05,point
C30_wb0p44_R100,data\thermal_stress\raw\温度应力\C30温度应力\C30\基准C30\2016-05-12-1122.xls,C30,0.44,R100,100,1.0,95.6541,0.7921861412705906,9.3423,20.777,-11.434700000000001,-0.0685,200.4304,30.0,1e-05,point
C30_wb0p44_R100,data\thermal_stress\raw\温度应力\C30温度应力\C30\基准C30\2016-05-12-1122.xls,C30,0.44,R100,100,1.0,95.7874,0.7932901024456095,9.4952,20.777,-11.2818,-0.0703,200.6055,30.0,1e-05,point
C30_wb0p44_R100,data\thermal_stress\raw\温度应力\C30温度应力\C30\基准C30\2016-05-12-1122.xls,C30,0.44,R100,100,1.0,95.9474,0.7946151871268023,9.6096,20.777,-11.1674,-0.0662,200.7544,30.0,1e-05,point
C30_wb0p44_R100,data\thermal_stress\raw\温度应力\C30温度应力\C30\基准C30\2016-05-12-1122.xls,C30,0.44,R100,100,1.0,96.1074,0.7959402718079952,9.797,20.777,-10.98,-0.0553,200.9833,30.0,1e-05,point
C30_wb0p44_R100,data\thermal_stress\raw\温度应力\C30温度应力\C30\基准C30\2016-05-12-1122.xls,C30,0.44,R100,100,1.0,96.2407,0.7970442329830141,9.9024,20.777,-10.874600000000001,-0.0591,200.7838,30.0,1e-05,point
C30_wb0p44_R100,data\thermal_stress\raw\温度应力\C30温度应力\C30\基准C30\2016-05-12-1122.xls,C30,0.44,R100,100,1.0,96.4007,0.7983693176642069,10.0378,20.777,-10.7392,-0.0454,201.3036,30.0,1e-05,point
C30_wb0p44_R100,data\thermal_stress\raw\温度应力\C30温度应力\C30\基准C30\2016-05-12-1122.xls,C30,0.44,R100,100,1.0,96.5607,0.7996944023453999,10.1613,20.777,-10.6157,-0.0474,201.3247,30.0,1e-05,point
C30_wb0p44_R100,data\thermal_stress\raw\温度应力\C30温度应力\C30\基准C30\2016-05-12-1122.xls,C30,0.44,R100,100,1.0,96.6941,0.8007991916983446,10.2918,20.777,-10.4852,-0.0411,201.7834,30.0,1e-05,point
C30_wb0p44_R100,data\thermal_stress\raw\温度应力\C30温度应力\C30\基准C30\2016-05-12-1122.xls,C30,0.44,R100,100,1.0,96.8541,0.8021242763795374,10.3783,20.777,-10.398700000000002,-0.0332,202.1107,30.0,1e-05,point
C30_wb0p44_R100,data\thermal_stress\raw\温度应力\C30温度应力\C30\基准C30\2016-05-12-1122.xls,C30,0.44,R100,100,1.0,97.0141,0.8034493610607303,10.5587,20.777,-10.218300000000001,-0.0404,202.7826,30.0,1e-05,point
C30_wb0p44_R100,data\thermal_stress\raw\温度应力\C30温度应力\C30\基准C30\2016-05-12-1122.xls,C30,0.44,R100,100,1.0,97.1474,0.8045533222357492,10.6357,20.777,-10.141300000000001,-0.0289,204.3448,30.0,1e-05,point
C30_wb0p44_R100,data\thermal_stress\raw\温度应力\C30温度应力\C30\基准C30\2016-05-12-1122.xls,C30,0.44,R100,100,1.0,97.3074,0.805878406916942,10.7547,20.777,-10.022300000000001,-0.0236,204.4053,30.0,1e-05,point
C30_wb0p44_R100,data\thermal_stress\raw\温度应力\C30温度应力\C30\基准C30\2016-05-12-1122.xls,C30,0.44,R100,100,1.0,97.4674,0.807203491598135,10.8861,20.777,-9.8909,-0.0239,204.4053,30.0,1e-05,point
C30_wb0p44_R100,data\thermal_stress\raw\温度应力\C30温度应力\C30\基准C30\2016-05-12-1122.xls,C30,0.44,R100,100,1.0,97.6007,0.8083074527731539,11.0057,20.777,-9.771300000000002,-0.023,204.4053,30.0,1e-05,point
C30_wb0p44_R100,data\thermal_stress\raw\温度应力\C30温度应力\C30\基准C30\2016-05-12-1122.xls,C30,0.44,R100,100,1.0,97.7607,0.8096325374543467,11.1033,20.777,-9.6737,-0.0198,204.512,30.0,1e-05,point
C30_wb0p44_R100,data\thermal_stress\raw\温度应力\C30温度应力\C30\基准C30\2016-05-12-1122.xls,C30,0.44,R100,100,1.0,97.9207,0.8109576221355396,11.251,20.777,-9.526000000000002,-0.0183,204.557,30.0,1e-05,point
C30_wb0p44_R100,data\thermal_stress\raw\温度应力\C30温度应力\C30\基准C30\2016-05-12-1122.xls,C30,0.44,R100,100,1.0,98.0541,0.8120624114884842,11.3566,20.777,-9.4204,-0.0171,204.557,30.0,1e-05,point
C30_wb0p44_R100,data\thermal_stress\raw\温度应力\C30温度应力\C30\基准C30\2016-05-12-1122.xls,C30,0.44,R100,100,1.0,98.2141,0.8133874961696771,11.4619,20.777,-9.315100000000001,-0.013,205.7346,30.0,1e-05,point
C30_wb0p44_R100,data\thermal_stress\raw\温度应力\C30温度应力\C30\基准C30\2016-05-12-1122.xls,C30,0.44,R100,100,1.0,98.3741,0.81471258085087,11.5831,20.777,-9.193900000000001,-0.0117,207.0507,30.0,1e-05,point
C30_wb0p44_R100,data\thermal_stress\raw\温度应力\C30温度应力\C30\基准C30\2016-05-12-1122.xls,C30,0.44,R100,100,1.0,98.5074,0.8158165420258888,11.6713,20.777,-9.1057,-0.0105,207.0507,30.0,1e-05,point
C30_wb0p44_R100,data\thermal_stress\raw\温度应力\C30温度应力\C30\基准C30\2016-05-12-1122.xls,C30,0.44,R100,100,1.0,98.6674,0.8171416267070818,11.7872,20.777,-8.9898,-0.0033,207.1796,30.0,1e-05,point
C30_wb0p44_R100,data\thermal_stress\raw\温度应力\C30温度应力\C30\基准C30\2016-05-12-1122.xls,C30,0.44,R100,100,1.0,98.8274,0.8184667113882746,11.9015,20.777,-8.8755,-0.0108,207.1796,30.0,1e-05,point
C30_wb0p44_R100,data\thermal_stress\raw\温度应力\C30温度应力\C30\基准C30\2016-05-12-1122.xls,C30,0.44,R100,100,1.0,98.9607,0.8195706725632935,12.0025,20.777,-8.774500000000002,-0.0103,207.1796,30.0,1e-05,point
C30_wb0p44_R100,data\thermal_stress\raw\温度应力\C30温度应力\C30\基准C30\2016-05-12-1122.xls,C30,0.44,R100,100,1.0,99.1207,0.8208957572444864,12.081,20.777,-8.696000000000002,-0.0087,207.2445,30.0,1e-05,point
C30_wb0p44_R100,data\thermal_stress\raw\温度应力\C30温度应力\C30\基准C30\2016-05-12-1122.xls,C30,0.44,R100,100,1.0,99.2807,0.8222208419256792,12.2183,20.777,-8.558700000000002,0.0082,207.6956,30.0,1e-05,point
C30_wb0p44_R100,data\thermal_stress\raw\温度应力\C30温度应力\C30\基准C30\2016-05-12-1122.xls,C30,0.44,R100,100,1.0,99.4141,0.8233256312786239,12.3055,20.777,-8.4715,-0.0077,207.5505,30.0,1e-05,point
C30_wb0p44_R100,data\thermal_stress\raw\温度应力\C30温度应力\C30\基准C30\2016-05-12-1122.xls,C30,0.44,R100,100,1.0,99.5741,0.8246507159598169,12.3915,20.777,-8.3855,0.0075,207.7849,30.0,1e-05,point
C30_wb0p44_R100,data\thermal_stress\raw\温度应力\C30温度应力\C30\基准C30\2016-05-12-1122.xls,C30,0.44,R100,100,1.0,99.7341,0.8259758006410097,12.5539,20.777,-8.2231,0.006,207.7389,30.0,1e-05,point
C30_wb0p44_R100,data\thermal_stress\raw\温度应力\C30温度应力\C30\基准C30\2016-05-12-1122.xls,C30,0.44,R100,100,1.0,99.8674,0.8270797618160286,12.5991,20.777,-8.177900000000001,0.0145,207.7389,30.0,1e-05,point
C30_wb0p44_R100,data\thermal_stress\raw\温度应力\C30温度应力\C30\基准C30\2016-05-12-1122.xls,C30,0.44,R100,100,1.0,100.0274,0.8284048464972215,12.723,20.777,-8.054,0.0085,207.515,30.0,1e-05,point
C30_wb0p44_R100,data\thermal_stress\raw\温度应力\C30温度应力\C30\基准C30\2016-05-12-1122.xls,C30,0.44,R100,100,1.0,100.1874,0.8297299311784143,12.8152,20.777,-7.9618,0.0213,207.515,30.0,1e-05,point
C30_wb0p44_R100,data\thermal_stress\raw\温度应力\C30温度应力\C30\基准C30\2016-05-12-1122.xls,C30,0.44,R100,100,1.0,100.3207,0.8308338923534332,12.9173,20.777,-7.859700000000002,0.0142,206.898,30.0,1e-05,point
C30_wb0p44_R100,data\thermal_stress\raw\温度应力\C30温度应力\C30\基准C30\2016-05-12-1122.xls,C30,0.44,R100,100,1.0,100.4807,0.8321589770346262,12.9733,20.777,-7.803700000000001,0.0198,206.898,30.0,1e-05,point
C30_wb0p44_R100,data\thermal_stress\raw\温度应力\C30温度应力\C30\基准C30\2016-05-12-1122.xls,C30,0.44,R100,100,1.0,100.6407,0.833484061715819,13.0803,20.777,-7.696700000000002,0.0186,206.8469,30.0,1e-05,point
C30_wb0p44_R100,data\thermal_stress\raw\温度应力\C30温度应力\C30\基准C30\2016-05-12-1122.xls,C30,0.44,R100,100,1.0,100.7741,0.8345888510687637,13.1348,20.777,-7.642200000000001,0.023,206.8469,30.0,1e-05,point
C30_wb0p44_R100,data\thermal_stress\raw\温度应力\C30温度应力\C30\基准C30\2016-05-12-1122.xls,C30,0.44,R100,100,1.0,100.9341,0.8359139357499565,13.2073,20.777,-7.569700000000001,0.0194,206.5801,30.0,1e-05,point
C30_wb0p44_R100,data\thermal_stress\raw\温度应力\C30温度应力\C30\基准C30\2016-05-12-1122.xls,C30,0.44,R100,100,1.0,101.0941,0.8372390204311494,13.3266,20.777,-7.450400000000002,0.0216,206.6727,30.0,1e-05,point
C30_wb0p44_R100,data\thermal_stress\raw\温度应力\C30温度应力\C30\基准C30\2016-05-12-1122.xls,C30,0.44,R100,100,1.0,101.2274,0.8383429816061683,13.3829,20.777,-7.394100000000002,0.0225,206.7859,30.0,1e-05,point
C30_wb0p44_R100,data\thermal_stress\raw\温度应力\C30温度应力\C30\基准C30\2016-05-12-1122.xls,C30,0.44,R100,100,1.0,101.3874,0.8396680662873611,13.4822,20.777,-7.2948,0.0237,206.8108,30.0,1e-05,point
C30_wb0p44_R100,data\thermal_stress\raw\温度应力\C30温度应力\C30\基准C30\2016-05-12-1122.xls,C30,0.44,R100,100,1.0,101.5474,0.8409931509685541,13.5617,20.777,-7.215300000000001,0.0316,206.8108,30.0,1e-05,point
C30_wb0p44_R100,data\thermal_stress\raw\温度应力\C30温度应力\C30\基准C30\2016-05-12-1122.xls,C30,0.44,R100,100,1.0,101.6807,0.842097112143573,13.6294,20.777,-7.147600000000001,0.026,206.4068,30.0,1e-05,point
C30_wb0p44_R100,data\thermal_stress\raw\温度应力\C30温度应力\C30\基准C30\2016-05-12-1122.xls,C30,0.44,R100,100,1.0,101.8407,0.8434221968247658,13.6814,20.777,-7.095600000000001,0.0263,206.4068,30.0,1e-05,point
C30_wb0p44_R100,data\thermal_stress\raw\温度应力\C30温度应力\C30\基准C30\2016-05-12-1122.xls,C30,0.44,R100,100,1.0,102.0007,0.8447472815059587,13.7749,20.777,-7.0021,0.02,206.1698,30.0,1e-05,point
C30_wb0p44_R100,data\thermal_stress\raw\温度应力\C30温度应力\C30\基准C30\2016-05-12-1122.xls,C30,0.44,R100,100,1.0,102.1341,0.8458520708589033,13.828,20.777,-6.949000000000002,0.0245,206.3456,30.0,1e-05,point
C30_wb0p44_R100,data\thermal_stress\raw\温度应力\C30温度应力\C30\基准C30\2016-05-12-1122.xls,C30,0.44,R100,100,1.0,102.2941,0.8471771555400962,13.9277,20.777,-6.849300000000001,0.0197,206.1212,30.0,1e-05,point
C30_wb0p44_R100,data\thermal_stress\raw\温度应力\C30温度应力\C30\基准C30\2016-05-12-1122.xls,C30,0.44,R100,100,1.0,102.4541,0.8485022402212891,14.0088,20.777,-6.7682,0.0188,205.8716,30.0,1e-05,point
C30_wb0p44_R100,data\thermal_stress\raw\温度应力\C30温度应力\C30\基准C30\2016-05-12-1122.xls,C30,0.44,R100,100,1.0,102.5874,0.849606201396308,14.0101,20.777,-6.7669000000000015,0.0249,205.8143,30.0,1e-05,point
C30_wb0p44_R100,data\thermal_stress\raw\温度应力\C30温度应力\C30\基准C30\2016-05-12-1122.xls,C30,0.44,R100,100,1.0,102.7474,0.8509312860775009,14.102,20.777,-6.675000000000001,0.026,205.6553,30.0,1e-05,point
C30_wb0p44_R100,data\thermal_stress\raw\温度应力\C30温度应力\C30\基准C30\2016-05-12-1122.xls,C30,0.44,R100,100,1.0,102.9074,0.8522563707586938,14.213,20.777,-6.564000000000002,0.0216,205.441,30.0,1e-05,point
C30_wb0p44_R100,data\thermal_stress\raw\温度应力\C30温度应力\C30\基准C30\2016-05-12-1122.xls,C30,0.44,R100,100,1.0,103.0407,0.8533603319337126,14.2443,20.777,-6.5327,0.018,205.3098,30.0,1e-05,point
C30_wb0p44_R100,data\thermal_stress\raw\温度应力\C30温度应力\C30\基准C30\2016-05-12-1122.xls,C30,0.44,R100,100,1.0,103.2007,0.8546854166149055,14.3093,20.777,-6.467700000000001,0.0238,205.3098,30.0,1e-05,point
C30_wb0p44_R100,data\thermal_stress\raw\温度应力\C30温度应力\C30\基准C30\2016-05-12-1122.xls,C30,0.44,R100,100,1.0,103.3607,0.8560105012960985,14.3482,20.777,-6.428800000000001,0.0248,205.1806,30.0,1e-05,point
C30_wb0p44_R100,data\thermal_stress\raw\温度应力\C30温度应力\C30\基准C30\2016-05-12-1122.xls,C30,0.44,R100,100,1.0,103.4941,0.857115290649043,14.4336,20.777,-6.343400000000001,0.0239,205.0361,30.0,1e-05,point
C30_wb0p44_R100,data\thermal_stress\raw\温度应力\C30温度应力\C30\基准C30\2016-05-12-1122.xls,C30,0.44,R100,100,1.0,103.6541,0.858440375330236,14.4475,20.777,-6.329500000000001,0.0153,204.7165,30.0,1e-05,point
C30_wb0p44_R100,data\thermal_stress\raw\温度应力\C30温度应力\C30\基准C30\2016-05-12-1122.xls,C30,0.44,R100,100,1.0,103.8141,0.8597654600114288,14.3736,20.777,-6.403400000000001,0.0157,204.7258,30.0,1e-05,point
C30_wb0p44_R100,data\thermal_stress\raw\温度应力\C30温度应力\C30\基准C30\2016-05-12-1122.xls,C30,0.44,R100,100,1.0,103.9472,0.8608677648305961,14.3581,20.777,-6.418900000000001,0.0346,204.5047,30.0,1e-05,point
C30_wb0p44_R100,data\thermal_stress\raw\温度应力\C30温度应力\C30\基准C30\2016-05-12-1122.xls,C30,0.44,R100,100,1.0,104.1072,0.8621928495117892,13.9758,20.777,-6.8012000000000015,-0.0359,199.2835,30.0,1e-05,point
C30_wb0p44_R100,data\thermal_stress\raw\温度应力\C30温度应力\C30\基准C30\2016-05-12-1122.xls,C30,0.44,R100,100,1.0,104.2672,0.8635179341929821,13.5406,20.777,-7.2364000000000015,-0.1339,194.4954,30.0,1e-05,point
C30_wb0p44_R100,data\thermal_stress\raw\温度应力\C30温度应力\C30\基准C30\2016-05-12-1122.xls,C30,0.44,R100,100,1.0,104.4006,0.8646227235459266,13.0177,20.777,-7.759300000000001,-0.1768,193.3315,30.0,1e-05,point
C30_wb0p44_R100,data\thermal_stress\raw\温度应力\C30温度应力\C30\基准C30\2016-05-12-1122.xls,C30,0.44,R100,100,1.0,104.5606,0.8659478082271195,12.4518,20.777,-8.3252,-0.2065,192.7699,30.0,1e-05,point
C30_wb0p44_R100,data\thermal_stress\raw\温度应力\C30温度应力\C30\基准C30\2016-05-12-1122.xls,C30,0.44,R100,100,1.0,104.7206,0.8672728929083124,11.83,20.777,-8.947000000000001,-0.2315,191.7517,30.0,1e-05,point
C30_wb0p44_R100,data\thermal_stress\raw\温度应力\C30温度应力\C30\基准C30\2016-05-12-1122.xls,C30,0.44,R100,100,1.0,104.8539,0.8683768540833312,11.4254,20.777,-9.351600000000001,-0.2561,191.2703,30.0,1e-05,point
C30_wb0p44_R100,data\thermal_stress\raw\温度应力\C30温度应力\C30\基准C30\2016-05-12-1122.xls,C30,0.44,R100,100,1.0,105.0139,0.8697019387645242,10.9163,20.777,-9.860700000000001,-0.2802,189.1316,30.0,1e-05,point
C30_wb0p44_R100,data\thermal_stress\raw\温度应力\C30温度应力\C30\基准C30\2016-05-12-1122.xls,C30,0.44,R100,100,1.0,105.1739,0.8710270234457171,10.3969,20.777,-10.3801,-0.2992,188.4359,30.0,1e-05,point
C30_wb0p44_R100,data\thermal_stress\raw\温度应力\C30温度应力\C30\基准C30\2016-05-12-1122.xls,C30,0.44,R100,100,1.0,105.3072,0.8721309846207359,9.9677,20.777,-10.8093,-0.3091,187.9893,30.0,1e-05,point
C30_wb0p44_R100,data\thermal_stress\raw\温度应力\C30温度应力\C30\基准C30\2016-05-12-1122.xls,C30,0.44,R100,100,1.0,105.4672,0.8734560693019289,9.4985,20.777,-11.278500000000001,-0.3286,186.8968,30.0,1e-05,point
C30_wb0p44_R100,data\thermal_stress\raw\温度应力\C30温度应力\C30\基准C30\2016-05-12-1122.xls,C30,0.44,R100,100,1.0,105.6272,0.8747811539831217,9.0819,20.777,-11.695100000000002,-0.3485,185.4699,30.0,1e-05,point
C30_wb0p44_R100,data\thermal_stress\raw\温度应力\C30温度应力\C30\基准C30\2016-05-12-1122.xls,C30,0.44,R100,100,1.0,105.7606,0.8758859433360663,8.7111,20.777,-12.065900000000001,-0.3641,184.6041,30.0,1e-05,point
C30_wb0p44_R100,data\thermal_stress\raw\温度应力\C30温度应力\C30\基准C30\2016-05-12-1122.xls,C30,0.44,R100,100,1.0,105.9206,0.8772110280172591,8.2689,20.777,-12.5081,-0.3719,183.8198,30.0,1e-05,point
C30_wb0p44_R100,data\thermal_stress\raw\温度应力\C30温度应力\C30\基准C30\2016-05-12-1122.xls,C30,0.44,R100,100,1.0,106.0806,0.8785361126984522,7.9502,20.777,-12.826800000000002,-0.3875,183.2409,30.0,1e-05,point
C30_wb0p44_R100,data\thermal_stress\raw\温度应力\C30温度应力\C30\基准C30\2016-05-12-1122.xls,C30,0.44,R100,100,1.0,106.2139,0.879640073873471,7.6771,20.777,-13.099900000000002,-0.398,183.7122,30.0,1e-05,point
C30_wb0p44_R100,data\thermal_stress\raw\温度应力\C30温度应力\C30\基准C30\2016-05-12-1122.xls,C30,0.44,R100,100,1.0,106.3739,0.880965158554664,7.3544,20.777,-13.422600000000001,-0.4031,183.4803,30.0,1e-05,point
C30_wb0p44_R100,data\thermal_stress\raw\温度应力\C30温度应力\C30\基准C30\2016-05-12-1122.xls,C30,0.44,R100,100,1.0,106.5339,0.8822902432358568,7.0416,20.777,-13.735400000000002,-0.4143,183.0654,30.0,1e-05,point
C30_wb0p44_R100,data\thermal_stress\raw\温度应力\C30温度应力\C30\基准C30\2016-05-12-1122.xls,C30,0.44,R100,100,1.0,106.6672,0.8833942044108756,6.8484,20.777,-13.928600000000001,-0.4168,184.2216,30.0,1e-05,point
C30_wb0p44_R100,data\thermal_stress\raw\温度应力\C30温度应力\C30\基准C30\2016-05-12-1122.xls,C30,0.44,R100,100,1.0,106.8272,0.8847192890920685,6.5792,20.777,-14.1978,-0.4241,184.2216,30.0,1e-05,point
C30_wb0p44_R100,data\thermal_stress\raw\温度应力\C30温度应力\C30\基准C30\2016-05-12-1122.xls,C30,0.44,R100,100,1.0,106.9873,0.8860452019511872,6.3344,20.777,-14.442600000000002,-0.4317,184.0862,30.0,1e-05,point
C30_wb0p44_R100,data\thermal_stress\raw\温度应力\C30温度应力\C30\基准C30\2016-05-12-1122.xls,C30,0.44,R100,100,1.0,107.1207,0.8871499913041317,6.201,20.777,-14.576,-0.4368,183.8794,30.0,1e-05,point
C30_wb0p44_R100,data\thermal_stress\raw\温度应力\C30温度应力\C30\基准C30\2016-05-12-1122.xls,C30,0.44,R100,100,1.0,107.2807,0.8884750759853246,6.0074,20.777,-14.7696,-0.4403,184.8853,30.0,1e-05,point
C30_wb0p44_R100,data\thermal_stress\raw\温度应力\C30温度应力\C30\基准C30\2016-05-12-1122.xls,C30,0.44,R100,100,1.0,107.4407,0.8898001606665177,5.8215,20.777,-14.9555,-0.4464,184.8853,30.0,1e-05,point
C30_wb0p44_R100,data\thermal_stress\raw\温度应力\C30温度应力\C30\基准C30\2016-05-12-1122.xls,C30,0.44,R100,100,1.0,107.574,0.8909041218415364,5.731,20.777,-15.046000000000001,-0.4516,184.8853,30.0,1e-05,point
C30_wb0p44_R100,data\thermal_stress\raw\温度应力\C30温度应力\C30\基准C30\2016-05-12-1122.xls,C30,0.44,R100,100,1.0,107.734,0.8922292065227293,5.5756,20.777,-15.201400000000001,-0.4539,184.8853,30.0,1e-05,point
C30_wb0p44_R100,data\thermal_stress\raw\温度应力\C30温度应力\C30\基准C30\2016-05-12-1122.xls,C30,0.44,R100,100,1.0,107.894,0.8935542912039223,5.4439,20.777,-15.333100000000002,-0.4587,184.8853,30.0,1e-05,point
C30_wb0p44_R100,data\thermal_stress\raw\温度应力\C30温度应力\C30\基准C30\2016-05-12-1122.xls,C30,0.44,R100,100,1.0,108.0273,0.894658252378941,5.3922,20.777,-15.384800000000002,-0.459,186.0995,30.0,1e-05,point
C30_wb0p44_R100,data\thermal_stress\raw\温度应力\C30温度应力\C30\基准C30\2016-05-12-1122.xls,C30,0.44,R100,100,1.0,108.1873,0.895983337060134,5.3063,20.777,-15.4707,-0.4612,187.6762,30.0,1e-05,point
C30_wb0p44_R100,data\thermal_stress\raw\温度应力\C30温度应力\C30\基准C30\2016-05-12-1122.xls,C30,0.44,R100,100,1.0,108.3473,0.897308421741327,5.1991,20.777,-15.577900000000001,-0.4628,187.6762,30.0,1e-05,point
C30_wb0p44_R100,data\thermal_stress\raw\温度应力\C30温度应力\C30\基准C30\2016-05-12-1122.xls,C30,0.44,R100,100,1.0,108.4807,0.8984132110942715,5.1813,20.777,-15.5957,-0.4621,189.213,30.0,1e-05,point
C30_wb0p44_R100,data\thermal_stress\raw\温度应力\C30温度应力\C30\基准C30\2016-05-12-1122.xls,C30,0.44,R100,100,1.0,108.6407,0.8997382957754644,5.1407,20.777,-15.636300000000002,-0.467,190.1411,30.0,1e-05,point
C30_wb0p44_R100,data\thermal_stress\raw\温度应力\C30温度应力\C30\基准C30\2016-05-12-1122.xls,C30,0.44,R100,100,1.0,108.8007,0.9010633804566573,5.0811,20.777,-15.695900000000002,-0.4646,190.1411,30.0,1e-05,point
C30_wb0p44_R100,data\thermal_stress\raw\温度应力\C30温度应力\C30\基准C30\2016-05-12-1122.xls,C30,0.44,R100,100,1.0,108.934,0.9021673416316761,5.0558,20.777,-15.721200000000001,-0.468,191.0594,30.0,1e-05,point
C30_wb0p44_R100,data\thermal_stress\raw\温度应力\C30温度应力\C30\基准C30\2016-05-12-1122.xls,C30,0.44,R100,100,1.0,109.094,0.903492426312869,5.0215,20.777,-15.755500000000001,-0.4658,191.0594,30.0,1e-05,point
C30_wb0p44_R100,data\thermal_stress\raw\温度应力\C30温度应力\C30\基准C30\2016-05-12-1122.xls,C30,0.44,R100,100,1.0,109.254,0.904817510994062,5.0429,20.777,-15.734100000000002,-0.4658,191.6514,30.0,1e-05,point
C30_wb0p44_R100,data\thermal_stress\raw\温度应力\C30温度应力\C30\基准C30\2016-05-12-1122.xls,C30,0.44,R100,100,1.0,109.3873,0.9059214721690808,5.0352,20.777,-15.741800000000001,-0.4691,192.2386,30.0,1e-05,point
C30_wb0p44_R100,data\thermal_stress\raw\温度应力\C30温度应力\C30\基准C30\2016-05-12-1122.xls,C30,0.44,R100,100,1.0,109.5473,0.9072465568502738,5.0428,20.777,-15.734200000000001,-0.4661,192.2386,30.0,1e-05,point
C30_wb0p44_R100,data\thermal_stress\raw\温度应力\C30温度应力\C30\基准C30\2016-05-12-1122.xls,C30,0.44,R100,100,1.0,109.7073,0.9085716415314666,5.022,20.777,-15.755,-0.4657,192.6349,30.0,1e-05,point
C30_wb0p44_R100,data\thermal_stress\raw\温度应力\C30温度应力\C30\基准C30\2016-05-12-1122.xls,C30,0.44,R100,100,1.0,109.8407,0.9096764308844112,5.0215,20.777,-15.755500000000001,-0.4727,192.8229,30.0,1e-05,point
C30_wb0p44_R100,data\thermal_stress\raw\温度应力\C30温度应力\C30\基准C30\2016-05-12-1122.xls,C30,0.44,R100,100,1.0,110.0007,0.911001515565604,5.0454,20.777,-15.7316,-0.4729,192.8229,30.0,1e-05,point
C30_wb0p44_R100,data\thermal_stress\raw\温度应力\C30温度应力\C30\基准C30\2016-05-12-1122.xls,C30,0.44,R100,100,1.0,110.1607,0.912326600246797,5.066,20.777,-15.711000000000002,-0.4593,192.9053,30.0,1e-05,point
C30_wb0p44_R100,data\thermal_stress\raw\温度应力\C30温度应力\C30\基准C30\2016-05-12-1122.xls,C30,0.44,R100,100,1.0,110.294,0.9134305614218159,5.0858,20.777,-15.691200000000002,-0.4641,193.214,30.0,1e-05,point
C30_wb0p44_R100,data\thermal_stress\raw\温度应力\C30温度应力\C30\基准C30\2016-05-12-1122.xls,C30,0.44,R100,100,1.0,110.454,0.9147556461030087,5.1492,20.777,-15.6278,-0.4624,193.2895,30.0,1e-05,point
C30_wb0p44_R100,data\thermal_stress\raw\温度应力\C30温度应力\C30\基准C30\2016-05-12-1122.xls,C30,0.44,R100,100,1.0,110.614,0.9160807307842017,5.1588,20.777,-15.618200000000002,-0.4561,193.4154,30.0,1e-05,point
C30_wb0p44_R100,data\thermal_stress\raw\温度应力\C30温度应力\C30\基准C30\2016-05-12-1122.xls,C30,0.44,R100,100,1.0,110.7473,0.9171846919592205,5.186,20.777,-15.591000000000001,-0.4528,194.2155,30.0,1e-05,point
C30_wb0p44_R100,data\thermal_stress\raw\温度应力\C30温度应力\C30\基准C30\2016-05-12-1122.xls,C30,0.44,R100,100,1.0,110.9073,0.9185097766404134,5.2645,20.777,-15.512500000000001,-0.4445,194.2155,30.0,1e-05,point
C30_wb0p44_R100,data\thermal_stress\raw\温度应力\C30温度应力\C30\基准C30\2016-05-12-1122.xls,C30,0.44,R100,100,1.0,111.0673,0.9198348613216064,5.3111,20.777,-15.465900000000001,-0.4452,195.1234,30.0,1e-05,point
C30_wb0p44_R100,data\thermal_stress\raw\温度应力\C30温度应力\C30\基准C30\2016-05-12-1122.xls,C30,0.44,R100,100,1.0,111.2007,0.9209396506745509,5.3194,20.777,-15.457600000000001,-0.4451,195.6419,30.0,1e-05,point
C30_wb0p44_R100,data\thermal_stress\raw\温度应力\C30温度应力\C30\基准C30\2016-05-12-1122.xls,C30,0.44,R100,100,1.0,111.3607,0.9222647353557438,5.3574,20.777,-15.4196,-0.4441,195.6419,30.0,1e-05,point
C30_wb0p44_R100,data\thermal_stress\raw\温度应力\C30温度应力\C30\基准C30\2016-05-12-1122.xls,C30,0.44,R100,100,1.0,111.5207,0.9235898200369368,5.4148,20.777,-15.362200000000001,-0.4385,195.7148,30.0,1e-05,point
C30_wb0p44_R100,data\thermal_stress\raw\温度应力\C30温度应力\C30\基准C30\2016-05-12-1122.xls,C30,0.44,R100,100,1.0,111.654,0.9246937812119556,5.4613,20.777,-15.315700000000001,-0.4337,195.7621,30.0,1e-05,point
C30_wb0p44_R100,data\thermal_stress\raw\温度应力\C30温度应力\C30\基准C30\2016-05-12-1122.xls,C30,0.44,R100,100,1.0,111.814,0.9260188658931484,5.5211,20.777,-15.2559,-0.427,196.0929,30.0,1e-05,point
C30_wb0p44_R100,data\thermal_stress\raw\温度应力\C30温度应力\C30\基准C30\2016-05-12-1122.xls,C30,0.44,R100,100,1.0,111.974,0.9273439505743414,5.633,20.777,-15.144000000000002,-0.4107,196.599,30.0,1e-05,point
C30_wb0p44_R100,data\thermal_stress\raw\温度应力\C30温度应力\C30\基准C30\2016-05-12-1122.xls,C30,0.44,R100,100,1.0,112.1073,0.9284479117493601,5.6458,20.777,-15.1312,-0.4127,197.1307,30.0,1e-05,point
C30_wb0p44_R100,data\thermal_stress\raw\温度应力\C30温度应力\C30\基准C30\2016-05-12-1122.xls,C30,0.44,R100,100,1.0,112.2673,0.9297729964305532,5.7091,20.777,-15.067900000000002,-0.4093,197.1307,30.0,1e-05,point
C30_wb0p44_R100,data\thermal_stress\raw\温度应力\C30温度应力\C30\基准C30\2016-05-12-1122.xls,C30,0.44,R100,100,1.0,112.4273,0.9310980811117461,5.7553,20.777,-15.021700000000001,-0.4022,197.7437,30.0,1e-05,point
C30_wb0p44_R100,data\thermal_stress\raw\温度应力\C30温度应力\C30\基准C30\2016-05-12-1122.xls,C30,0.44,R100,100,1.0,112.5607,0.9322028704646906,5.8366,20.777,-14.9404,-0.3955,197.7437,30.0,1e-05,point
C30_wb0p44_R100,data\thermal_stress\raw\温度应力\C30温度应力\C30\基准C30\2016-05-12-1122.xls,C30,0.44,R100,100,1.0,112.7207,0.9335279551458835,5.8669,20.777,-14.9101,-0.3983,198.2821,30.0,1e-05,point
C30_wb0p44_R100,data\thermal_stress\raw\温度应力\C30温度应力\C30\基准C30\2016-05-12-1122.xls,C30,0.44,R100,100,1.0,112.8807,0.9348530398270765,5.9658,20.777,-14.811200000000001,-0.3884,198.6728,30.0,1e-05,point
C30_wb0p44_R100,data\thermal_stress\raw\温度应力\C30温度应力\C30\基准C30\2016-05-12-1122.xls,C30,0.44,R100,100,1.0,113.014,0.9359570010020952,5.9994,20.777,-14.777600000000001,-0.3873,198.6728,30.0,1e-05,point
C30_wb0p44_R100,data\thermal_stress\raw\温度应力\C30温度应力\C30\基准C30\2016-05-12-1122.xls,C30,0.44,R100,100,1.0,113.174,0.9372820856832883,6.1012,20.777,-14.6758,-0.3789,199.0046,30.0,1e-05,point
C30_wb0p44_R100,data\thermal_stress\raw\温度应力\C30温度应力\C30\基准C30\2016-05-12-1122.xls,C30,0.44,R100,100,1.0,113.334,0.9386071703644812,6.13,20.777,-14.647000000000002,-0.3721,199.2044,30.0,1e-05,point
C30_wb0p44_R100,data\thermal_stress\raw\温度应力\C30温度应力\C30\基准C30\2016-05-12-1122.xls,C30,0.44,R100,100,1.0,113.4673,0.9397111315394999,6.181,20.777,-14.596,-0.3663,199.5998,30.0,1e-05,point
C30_wb0p44_R100,data\thermal_stress\raw\温度应力\C30温度应力\C30\基准C30\2016-05-12-1122.xls,C30,0.44,R100,100,1.0,113.6273,0.9410362162206929,6.2832,20.777,-14.4938,-0.3593,200.0932,30.0,1e-05,point
C30_wb0p44_R100,data\thermal_stress\raw\温度应力\C30温度应力\C30\基准C30\2016-05-12-1122.xls,C30,0.44,R100,100,1.0,113.7873,0.9423613009018857,6.3335,20.777,-14.4435,-0.3564,200.1123,30.0,1e-05,point
C30_wb0p44_R100,data\thermal_stress\raw\温度应力\C30温度应力\C30\基准C30\2016-05-12-1122.xls,C30,0.44,R100,100,1.0,113.9207,0.9434660902548303,6.4029,20.777,-14.374100000000002,-0.3454,200.5438,30.0,1e-05,point
C30_wb0p44_R100,data\thermal_stress\raw\温度应力\C30温度应力\C30\基准C30\2016-05-12-1122.xls,C30,0.44,R100,100,1.0,114.0807,0.9447911749360232,6.4681,20.777,-14.308900000000001,-0.3392,200.0401,30.0,1e-05,point
C30_wb0p44_R100,data\thermal_stress\raw\温度应力\C30温度应力\C30\基准C30\2016-05-12-1122.xls,C30,0.44,R100,100,1.0,114.2407,0.9461162596172162,6.5566,20.777,-14.220400000000001,-0.3361,200.4627,30.0,1e-05,point
C30_wb0p44_R100,data\thermal_stress\raw\温度应力\C30温度应力\C30\基准C30\2016-05-12-1122.xls,C30,0.44,R100,100,1.0,114.374,0.947220220792235,6.6024,20.777,-14.174600000000002,-0.3304,199.9981,30.0,1e-05,point
C30_wb0p44_R100,data\thermal_stress\raw\温度应力\C30温度应力\C30\基准C30\2016-05-12-1122.xls,C30,0.44,R100,100,1.0,114.534,0.948545305473428,6.7019,20.777,-14.0751,-0.3215,200.5104,30.0,1e-05,point
C30_wb0p44_R100,data\thermal_stress\raw\温度应力\C30温度应力\C30\基准C30\2016-05-12-1122.xls,C30,0.44,R100,100,1.0,114.694,0.9498703901546208,6.7261,20.777,-14.050900000000002,-0.3255,201.1821,30.0,1e-05,point
C30_wb0p44_R100,data\thermal_stress\raw\温度应力\C30温度应力\C30\基准C30\2016-05-12-1122.xls,C30,0.44,R100,100,1.0,114.8273,0.9509743513296396,6.8387,20.777,-13.938300000000002,-0.3168,201.4067,30.0,1e-05,point
C30_wb0p44_R100,data\thermal_stress\raw\温度应力\C30温度应力\C30\基准C30\2016-05-12-1122.xls,C30,0.44,R100,100,1.0,114.9873,0.9522994360108326,6.8986,20.777,-13.878400000000001,-0.3159,201.8968,30.0,1e-05,point
C30_wb0p44_R100,data\thermal_stress\raw\温度应力\C30温度应力\C30\基准C30\2016-05-12-1122.xls,C30,0.44,R100,100,1.0,115.1473,0.9536245206920255,6.9455,20.777,-13.831500000000002,-0.3152,201.8968,30.0,1e-05,point
C30_wb0p44_R100,data\thermal_stress\raw\温度应力\C30温度应力\C30\基准C30\2016-05-12-1122.xls,C30,0.44,R100,100,1.0,115.2807,0.9547293100449701,7.0064,20.777,-13.770600000000002,-0.3046,202.1937,30.0,1e-05,point
C30_wb0p44_R100,data\thermal_stress\raw\温度应力\C30温度应力\C30\基准C30\2016-05-12-1122.xls,C30,0.44,R100,100,1.0,115.4407,0.956054394726163,7.1216,20.777,-13.6554,-0.2965,202.2938,30.0,1e-05,point
C30_wb0p44_R100,data\thermal_stress\raw\温度应力\C30温度应力\C30\基准C30\2016-05-12-1122.xls,C30,0.44,R100,100,1.0,115.6007,0.9573794794073559,7.1678,20.777,-13.609200000000001,-0.293,202.8188,30.0,1e-05,point
C30_wb0p44_R100,data\thermal_stress\raw\温度应力\C30温度应力\C30\基准C30\2016-05-12-1122.xls,C30,0.44,R100,100,1.0,115.734,0.9584834405823747,7.24,20.777,-13.537,-0.2868,202.8188,30.0,1e-05,point
C30_wb0p44_R100,data\thermal_stress\raw\温度应力\C30温度应力\C30\基准C30\2016-05-12-1122.xls,C30,0.44,R100,100,1.0,115.894,0.9598085252635676,7.3057,20.777,-13.471300000000001,-0.2805,203.36,30.0,1e-05,point
C30_wb0p44_R100,data\thermal_stress\raw\温度应力\C30温度应力\C30\基准C30\2016-05-12-1122.xls,C30,0.44,R100,100,1.0,116.054,0.9611336099447606,7.4101,20.777,-13.366900000000001,-0.2727,203.5233,30.0,1e-05,point
C30_wb0p44_R100,data\thermal_stress\raw\温度应力\C30温度应力\C30\基准C30\2016-05-12-1122.xls,C30,0.44,R100,100,1.0,116.1873,0.9622375711197794,7.4295,20.777,-13.3475,-0.2688,204.3906,30.0,1e-05,point
C30_wb0p44_R100,data\thermal_stress\raw\温度应力\C30温度应力\C30\基准C30\2016-05-12-1122.xls,C30,0.44,R100,100,1.0,116.3473,0.9635626558009723,7.5131,20.777,-13.263900000000001,-0.2626,204.3906,30.0,1e-05,point
C30_wb0p44_R100,data\thermal_stress\raw\温度应力\C30温度应力\C30\基准C30\2016-05-12-1122.xls,C30,0.44,R100,100,1.0,116.5073,0.9648877404821652,7.5836,20.777,-13.1934,-0.2652,204.9539,30.0,1e-05,point
C30_wb0p44_R100,data\thermal_stress\raw\温度应力\C30温度应力\C30\基准C30\2016-05-12-1122.xls,C30,0.44,R100,100,1.0,116.6407,0.9659925298351097,7.6408,20.777,-13.136200000000002,-0.2604,204.5263,30.0,1e-05,point
C30_wb0p44_R100,data\thermal_stress\raw\温度应力\C30温度应力\C30\基准C30\2016-05-12-1122.xls,C30,0.44,R100,100,1.0,116.8007,0.9673176145163027,7.7152,20.777,-13.061800000000002,-0.2571,204.9084,30.0,1e-05,point
C30_wb0p44_R100,data\thermal_stress\raw\温度应力\C30温度应力\C30\基准C30\2016-05-12-1122.xls,C30,0.44,R100,100,1.0,116.9607,0.9686426991974956,7.7984,20.777,-12.9786,-0.2525,204.132,30.0,1e-05,point
C30_wb0p44_R100,data\thermal_stress\raw\温度应力\C30温度应力\C30\基准C30\2016-05-12-1122.xls,C30,0.44,R100,100,1.0,117.094,0.9697466603725143,7.8518,20.777,-12.9252,-0.2483,204.3965,30.0,1e-05,point
C30_wb0p44_R100,data\thermal_stress\raw\温度应力\C30温度应力\C30\基准C30\2016-05-12-1122.xls,C30,0.44,R100,100,1.0,117.254,0.9710717450537074,7.9442,20.777,-12.8328,-0.243,203.831,30.0,1e-05,point
C30_wb0p44_R100,data\thermal_stress\raw\温度应力\C30温度应力\C30\基准C30\2016-05-12-1122.xls,C30,0.44,R100,100,1.0,117.414,0.9723968297349003,7.9998,20.777,-12.7772,-0.2433,204.125,30.0,1e-05,point
C30_wb0p44_R100,data\thermal_stress\raw\温度应力\C30温度应力\C30\基准C30\2016-05-12-1122.xls,C30,0.44,R100,100,1.0,117.5473,0.9735007909099191,8.0755,20.777,-12.701500000000001,-0.2388,204.125,30.0,1e-05,point
C30_wb0p44_R100,data\thermal_stress\raw\温度应力\C30温度应力\C30\基准C30\2016-05-12-1122.xls,C30,0.44,R100,100,1.0,117.7073,0.974825875591112,8.087,20.777,-12.690000000000001,-0.2366,204.678,30.0,1e-05,point
C30_wb0p44_R100,data\thermal_stress\raw\温度应力\C30温度应力\C30\基准C30\2016-05-12-1122.xls,C30,0.44,R100,100,1.0,117.8673,0.9761509602723049,8.1932,20.777,-12.583800000000002,-0.2274,204.7961,30.0,1e-05,point
C30_wb0p44_R100,data\thermal_stress\raw\温度应力\C30温度应力\C30\基准C30\2016-05-12-1122.xls,C30,0.44,R100,100,1.0,118.0007,0.9772557496252494,8.2466,20.777,-12.5304,-0.2267,204.7961,30.0,1e-05,point
C30_wb0p44_R100,data\thermal_stress\raw\温度应力\C30温度应力\C30\基准C30\2016-05-12-1122.xls,C30,0.44,R100,100,1.0,118.1607,0.9785808343064425,8.2795,20.777,-12.4975,-0.2242,205.3692,30.0,1e-05,point
C30_wb0p44_R100,data\thermal_stress\raw\温度应力\C30温度应力\C30\基准C30\2016-05-12-1122.xls,C30,0.44,R100,100,1.0,118.3207,0.9799059189876353,8.3726,20.777,-12.4044,-0.2172,205.4082,30.0,1e-05,point
C30_wb0p44_R100,data\thermal_stress\raw\温度应力\C30温度应力\C30\基准C30\2016-05-12-1122.xls,C30,0.44,R100,100,1.0,118.454,0.9810098801626541,8.4169,20.777,-12.360100000000001,-0.2159,205.4082,30.0,1e-05,point
C30_wb0p44_R100,data\thermal_stress\raw\温度应力\C30温度应力\C30\基准C30\2016-05-12-1122.xls,C30,0.44,R100,100,1.0,118.614,0.9823349648438471,8.4583,20.777,-12.318700000000002,-0.2126,206.2033,30.0,1e-05,point
C30_wb0p44_R100,data\thermal_stress\raw\温度应力\C30温度应力\C30\基准C30\2016-05-12-1122.xls,C30,0.44,R100,100,1.0,118.774,0.9836600495250399,8.534,20.777,-12.243,-0.2098,205.4872,30.0,1e-05,point
C30_wb0p44_R100,data\thermal_stress\raw\温度应力\C30温度应力\C30\基准C30\2016-05-12-1122.xls,C30,0.44,R100,100,1.0,118.9073,0.9847640107000588,8.5455,20.777,-12.2315,-0.2115,205.9993,30.0,1e-05,point
C30_wb0p44_R100,data\thermal_stress\raw\温度应力\C30温度应力\C30\基准C30\2016-05-12-1122.xls,C30,0.44,R100,100,1.0,119.0673,0.9860890953812518,8.6011,20.777,-12.1759,-0.2054,206.1648,30.0,1e-05,point
C30_wb0p44_R100,data\thermal_stress\raw\温度应力\C30温度应力\C30\基准C30\2016-05-12-1122.xls,C30,0.44,R100,100,1.0,119.2273,0.9874141800624446,8.681,20.777,-12.096000000000002,-0.1994,205.6406,30.0,1e-05,point
C30_wb0p44_R100,data\thermal_stress\raw\温度应力\C30温度应力\C30\基准C30\2016-05-12-1122.xls,C30,0.44,R100,100,1.0,119.3607,0.9885189694153892,8.7267,20.777,-12.050300000000002,-0.2,205.6406,30.0,1e-05,point
C30_wb0p44_R100,data\thermal_stress\raw\温度应力\C30温度应力\C30\基准C30\2016-05-12-1122.xls,C30,0.44,R100,100,1.0,119.5207,0.9898440540965822,8.8087,20.777,-11.968300000000001,-0.1971,206.2438,30.0,1e-05,point
C30_wb0p44_R100,data\thermal_stress\raw\温度应力\C30温度应力\C30\基准C30\2016-05-12-1122.xls,C30,0.44,R100,100,1.0,119.6807,0.991169138777775,8.8555,20.777,-11.921500000000002,-0.1895,206.5181,30.0,1e-05,point
C30_wb0p44_R100,data\thermal_stress\raw\温度应力\C30温度应力\C30\基准C30\2016-05-12-1122.xls,C30,0.44,R100,100,1.0,119.814,0.9922730999527938,8.931,20.777,-11.846000000000002,-0.1878,206.0204,30.0,1e-05,point
C30_wb0p44_R100,data\thermal_stress\raw\温度应力\C30温度应力\C30\基准C30\2016-05-12-1122.xls,C30,0.44,R100,100,1.0,119.974,0.9935981846339867,8.9985,20.777,-11.778500000000001,-0.1884,206.4233,30.0,1e-05,point
C30_wb0p44_R100,data\thermal_stress\raw\温度应力\C30温度应力\C30\基准C30\2016-05-12-1122.xls,C30,0.44,R100,100,1.0,120.134,0.9949232693151797,9.0473,20.777,-11.729700000000001,-0.1832,206.4705,30.0,1e-05,point
C30_wb0p44_R100,data\thermal_stress\raw\温度应力\C30温度应力\C30\基准C30\2016-05-12-1122.xls,C30,0.44,R100,100,1.0,120.2673,0.9960272304901986,9.1158,20.777,-11.661200000000001,-0.1787,206.6432,30.0,1e-05,point
C30_wb0p44_R100,data\thermal_stress\raw\温度应力\C30温度应力\C30\基准C30\2016-05-12-1122.xls,C30,0.44,R100,100,1.0,120.4273,0.9973523151713914,9.1702,20.777,-11.606800000000002,-0.1767,206.6559,30.0,1e-05,point
C30_wb0p44_R100,data\thermal_stress\raw\温度应力\C30温度应力\C30\基准C30\2016-05-12-1122.xls,C30,0.44,R100,100,1.0,120.5873,0.9986773998525843,9.2276,20.777,-11.5494,-0.1761,206.6559,30.0,1e-05,point
C30_wb0p44_R100,data\thermal_stress\raw\温度应力\C30温度应力\C30\基准C30\2016-05-12-1122.xls,C30,0.44,R100,100,1.0,120.747,1.0,9.3177,20.777,-11.4593,-0.1744,206.6559,30.0,1e-05,point
C30_wb0p44_R50,data\thermal_stress\raw\温度应力\C30温度应力\C30\基准C30\2016-05-12-1122.xls,C30,0.44,R50,50,0.5,0.0,0.0,20.777,20.777,0.0,0.0069,0.0,30.0,1e-05,point
C30_wb0p44_R50,data\thermal_stress\raw\温度应力\C30温度应力\C30\基准C30\2016-05-12-1122.xls,C30,0.44,R50,50,0.5,0.125,0.001035222407181959,19.4736,20.777,-1.3034,0.0059,-0.0256,30.0,1e-05,point
C30_wb0p44_R50,data\thermal_stress\raw\温度应力\C30温度应力\C30\基准C30\2016-05-12-1122.xls,C30,0.44,R50,50,0.5,0.285,0.0023603070883748663,19.8165,20.777,-0.9604999999999997,0.0064,0.1699,30.0,1e-05,point
C30_wb0p44_R50,data\thermal_stress\raw\温度应力\C30温度应力\C30\基准C30\2016-05-12-1122.xls,C30,0.44,R50,50,0.5,0.445,0.003685391769567774,20.5189,20.777,-0.25810000000000244,0.0064,0.2291,30.0,1e-05,point
C30_wb0p44_R50,data\thermal_stress\raw\温度应力\C30温度应力\C30\基准C30\2016-05-12-1122.xls,C30,0.44,R50,50,0.5,0.5784,0.004790181122512361,21.0579,20.777,0.28089999999999904,0.0085,0.0204,30.0,1e-05,point
C30_wb0p44_R50,data\thermal_stress\raw\温度应力\C30温度应力\C30\基准C30\2016-05-12-1122.xls,C30,0.44,R50,50,0.5,0.7384,0.006115265803705267,21.662,20.777,0.884999999999998,0.009,0.0204,30.0,1e-05,point
C30_wb0p44_R50,data\thermal_stress\raw\温度应力\C30温度应力\C30\基准C30\2016-05-12-1122.xls,C30,0.44,R50,50,0.5,0.8984,0.0074403504848981755,22.2598,20.777,1.4827999999999975,0.0172,0.0204,30.0,1e-05,point
C30_wb0p44_R50,data\thermal_stress\raw\温度应力\C30温度应力\C30\基准C30\2016-05-12-1122.xls,C30,0.44,R50,50,0.5,1.0317,0.008544311659917017,22.7501,20.777,1.9730999999999987,0.0173,-0.6541,30.0,1e-05,point
C30_wb0p44_R50,data\thermal_stress\raw\温度应力\C30温度应力\C30\基准C30\2016-05-12-1122.xls,C30,0.44,R50,50,0.5,1.1917,0.009869396341109924,23.268,20.777,2.4909999999999997,0.0173,-1.3839,30.0,1e-05,point
C30_wb0p44_R50,data\thermal_stress\raw\温度应力\C30温度应力\C30\基准C30\2016-05-12-1122.xls,C30,0.44,R50,50,0.5,1.3517,0.01119448102230283,23.7534,20.777,2.976399999999998,0.0213,-1.7824,30.0,1e-05,point
C30_wb0p44_R50,data\thermal_stress\raw\温度应力\C30温度应力\C30\基准C30\2016-05-12-1122.xls,C30,0.44,R50,50,0.5,1.485,0.012298442197321673,24.1206,20.777,3.3435999999999986,0.0224,-1.7824,30.0,1e-05,point
C30_wb0p44_R50,data\thermal_stress\raw\温度应力\C30温度应力\C30\基准C30\2016-05-12-1122.xls,C30,0.44,R50,50,0.5,1.645,0.013623526878514581,24.6054,20.777,3.8283999999999985,0.0238,-2.2298,30.0,1e-05,point
C30_wb0p44_R50,data\thermal_stress\raw\温度应力\C30温度应力\C30\基准C30\2016-05-12-1122.xls,C30,0.44,R50,50,0.5,1.805,0.014948611559707487,25.0249,20.777,4.247899999999998,0.0258,-2.7373,30.0,1e-05,point
C30_wb0p44_R50,data\thermal_stress\raw\温度应力\C30温度应力\C30\基准C30\2016-05-12-1122.xls,C30,0.44,R50,50,0.5,1.9384,0.016053400912652074,25.3541,20.777,4.577099999999998,0.027,-3.1926,30.0,1e-05,point
C30_wb0p44_R50,data\thermal_stress\raw\温度应力\C30温度应力\C30\基准C30\2016-05-12-1122.xls,C30,0.44,R50,50,0.5,2.0984,0.01737848559384498,25.7178,20.777,4.940799999999999,0.0286,-3.7831,30.0,1e-05,point
C30_wb0p44_R50,data\thermal_stress\raw\温度应力\C30温度应力\C30\基准C30\2016-05-12-1122.xls,C30,0.44,R50,50,0.5,2.2584,0.018703570275037888,26.0953,20.777,5.318300000000001,0.0292,-4.4515,30.0,1e-05,point
C30_wb0p44_R50,data\thermal_stress\raw\温度应力\C30温度应力\C30\基准C30\2016-05-12-1122.xls,C30,0.44,R50,50,0.5,2.3917,0.01980753145005673,26.3922,20.777,5.615199999999998,0.0302,-4.4515,30.0,1e-05,point
C30_wb0p44_R50,data\thermal_stress\raw\温度应力\C30温度应力\C30\基准C30\2016-05-12-1122.xls,C30,0.44,R50,50,0.5,2.5517,0.021132616131249636,26.6978,20.777,5.9208,0.0315,-5.1383,30.0,1e-05,point
C30_wb0p44_R50,data\thermal_stress\raw\温度应力\C30温度应力\C30\基准C30\2016-05-12-1122.xls,C30,0.44,R50,50,0.5,2.7117,0.022457700812442544,26.9981,20.777,6.2211,0.0347,-6.4245,30.0,1e-05,point
C30_wb0p44_R50,data\thermal_stress\raw\温度应力\C30温度应力\C30\基准C30\2016-05-12-1122.xls,C30,0.44,R50,50,0.5,2.845,0.023561661987461388,27.2917,20.777,6.514699999999998,0.0361,-6.7251,30.0,1e-05,point
C30_wb0p44_R50,data\thermal_stress\raw\温度应力\C30温度应力\C30\基准C30\2016-05-12-1122.xls,C30,0.44,R50,50,0.5,3.005,0.024886746668654293,27.6127,20.777,6.835699999999999,0.0367,-6.7159,30.0,1e-05,point
C30_wb0p44_R50,data\thermal_stress\raw\温度应力\C30温度应力\C30\基准C30\2016-05-12-1122.xls,C30,0.44,R50,50,0.5,3.165,0.0262118313498472,27.9408,20.777,7.163799999999998,0.038,-6.9412,30.0,1e-05,point
C30_wb0p44_R50,data\thermal_stress\raw\温度应力\C30温度应力\C30\基准C30\2016-05-12-1122.xls,C30,0.44,R50,50,0.5,3.2984,0.027316620702791786,28.1735,20.777,7.3965,0.0397,-6.9412,30.0,1e-05,point
C30_wb0p44_R50,data\thermal_stress\raw\温度应力\C30温度应力\C30\基准C30\2016-05-12-1122.xls,C30,0.44,R50,50,0.5,3.4584,0.028641705383984698,28.4942,20.777,7.717199999999998,0.0414,-7.2156,30.0,1e-05,point
C30_wb0p44_R50,data\thermal_stress\raw\温度应力\C30温度应力\C30\基准C30\2016-05-12-1122.xls,C30,0.44,R50,50,0.5,3.6184,0.029966790065177603,28.767,20.777,7.989999999999998,0.043,-7.4427,30.0,1e-05,point
C30_wb0p44_R50,data\thermal_stress\raw\温度应力\C30温度应力\C30\基准C30\2016-05-12-1122.xls,C30,0.44,R50,50,0.5,3.7517,0.031070751240196443,29.0132,20.777,8.2362,0.0445,-7.7941,30.0,1e-05,point
C30_wb0p44_R50,data\thermal_stress\raw\温度应力\C30温度应力\C30\基准C30\2016-05-12-1122.xls,C30,0.44,R50,50,0.5,3.9117,0.03239583592138935,29.3008,20.777,8.523799999999998,0.0453,-8.1888,30.0,1e-05,point
C30_wb0p44_R50,data\thermal_stress\raw\温度应力\C30温度应力\C30\基准C30\2016-05-12-1122.xls,C30,0.44,R50,50,0.5,4.0717,0.033720920602582256,29.6003,20.777,8.8233,0.0463,-8.3905,30.0,1e-05,point
C30_wb0p44_R50,data\thermal_stress\raw\温度应力\C30温度应力\C30\基准C30\2016-05-12-1122.xls,C30,0.44,R50,50,0.5,4.205,0.034824881777601104,29.8174,20.777,9.040399999999998,0.0499,-8.3392,30.0,1e-05,point
C30_wb0p44_R50,data\thermal_stress\raw\温度应力\C30温度应力\C30\基准C30\2016-05-12-1122.xls,C30,0.44,R50,50,0.5,4.365,0.03614996645879401,30.0821,20.777,9.3051,0.0519,-8.8849,30.0,1e-05,point
C30_wb0p44_R50,data\thermal_stress\raw\温度应力\C30温度应力\C30\基准C30\2016-05-12-1122.xls,C30,0.44,R50,50,0.5,4.525,0.03747505113998692,30.3532,20.777,9.5762,0.0502,-9.1551,30.0,1e-05,point
C30_wb0p44_R50,data\thermal_stress\raw\温度应力\C30温度应力\C30\基准C30\2016-05-12-1122.xls,C30,0.44,R50,50,0.5,4.6584,0.038579840492931505,30.5537,20.777,9.776699999999998,0.0525,-9.1551,30.0,1e-05,point
C30_wb0p44_R50,data\thermal_stress\raw\温度应力\C30温度应力\C30\基准C30\2016-05-12-1122.xls,C30,0.44,R50,50,0.5,4.8184,0.0399049251741244,30.8441,20.777,10.0671,0.0541,-9.2218,30.0,1e-05,point
C30_wb0p44_R50,data\thermal_stress\raw\温度应力\C30温度应力\C30\基准C30\2016-05-12-1122.xls,C30,0.44,R50,50,0.5,4.9784,0.041230009855317315,31.0488,20.777,10.271799999999999,0.0575,-9.396,30.0,1e-05,point
C30_wb0p44_R50,data\thermal_stress\raw\温度应力\C30温度应力\C30\基准C30\2016-05-12-1122.xls,C30,0.44,R50,50,0.5,5.1117,0.042333971030336155,31.2627,20.777,10.485699999999998,0.0562,-9.6595,30.0,1e-05,point
C30_wb0p44_R50,data\thermal_stress\raw\温度应力\C30温度应力\C30\基准C30\2016-05-12-1122.xls,C30,0.44,R50,50,0.5,5.2717,0.04365905571152907,31.4685,20.777,10.691499999999998,0.0621,-9.6638,30.0,1e-05,point
C30_wb0p44_R50,data\thermal_stress\raw\温度应力\C30温度应力\C30\基准C30\2016-05-12-1122.xls,C30,0.44,R50,50,0.5,5.4317,0.04498414039272197,31.7157,20.777,10.938699999999997,0.0611,-9.7741,30.0,1e-05,point
