Repository: patiencenice/Predictive-cracking-model

# Predictive-cracking-model
d:\cursor\SteelFiberCrackPredictor\

File: SteelFiberCrackPredictor/data/thermal_stress/c30_thermal_stress_training_point.csv (part 22 of 35)
sample_id,source_file,strength_grade,w_b_ratio,restraint_code,restraint_percent,restraint_factor_R,time_h,time_h_norm,specimen_temperature_c,T_reference,delta_T_point,axial_stress_mpa,deformation_um,cube_strength_mpa,thermal_expansion_alpha,granularity
C30_wb0p44_R50,data\thermal_stress\raw\温度应力\C30温度应力\C30\基准C30\2016-05-12-1122.xls,C30,0.44,R50,50,0.5,68.1251,0.5641970400920934,25.6036,20.777,4.826599999999999,-0.5368,78.643,30.0,1e-05,point
C30_wb0p44_R50,data\thermal_stress\raw\温度应力\C30温度应力\C30\基准C30\2016-05-12-1122.xls,C30,0.44,R50,50,0.5,68.2851,0.5655221247732863,25.5433,20.777,4.7662999999999975,-0.5463,78.643,30.0,1e-05,point
C30_wb0p44_R50,data\thermal_stress\raw\温度应力\C30温度应力\C30\基准C30\2016-05-12-1122.xls,C30,0.44,R50,50,0.5,68.4451,0.5668472094544792,25.5094,20.777,4.732399999999998,-0.5564,80.9339,30.0,1e-05,point
C30_wb0p44_R50,data\thermal_stress\raw\温度应力\C30温度应力\C30\基准C30\2016-05-12-1122.xls,C30,0.44,R50,50,0.5,68.5785,0.5679519988074239,25.4645,20.777,4.6875,-0.5464,80.8637,30.0,1e-05,point
C30_wb0p44_R50,data\thermal_stress\raw\温度应力\C30温度应力\C30\基准C30\2016-05-12-1122.xls,C30,0.44,R50,50,0.5,68.7385,0.5692770834886167,25.3922,20.777,4.615199999999998,-0.5558,80.6901,30.0,1e-05,point
C30_wb0p44_R50,data\thermal_stress\raw\温度应力\C30温度应力\C30\基准C30\2016-05-12-1122.xls,C30,0.44,R50,50,0.5,68.8985,0.5706021681698096,25.3521,20.777,4.575099999999999,-0.5656,82.3462,30.0,1e-05,point
C30_wb0p44_R50,data\thermal_stress\raw\温度应力\C30温度应力\C30\基准C30\2016-05-12-1122.xls,C30,0.44,R50,50,0.5,69.0318,0.5717061293448285,25.3042,20.777,4.527200000000001,-0.566,82.3462,30.0,1e-05,point
C30_wb0p44_R50,data\thermal_stress\raw\温度应力\C30温度应力\C30\基准C30\2016-05-12-1122.xls,C30,0.44,R50,50,0.5,69.1918,0.5730312140260213,25.2463,20.777,4.4693000000000005,-0.5573,81.9484,30.0,1e-05,point
C30_wb0p44_R50,data\thermal_stress\raw\温度应力\C30温度应力\C30\基准C30\2016-05-12-1122.xls,C30,0.44,R50,50,0.5,69.3518,0.5743562987072143,25.2169,20.777,4.439899999999998,-0.5717,82.5206,30.0,1e-05,point
C30_wb0p44_R50,data\thermal_stress\raw\温度应力\C30温度应力\C30\基准C30\2016-05-12-1122.xls,C30,0.44,R50,50,0.5,69.4851,0.5754602598822331,25.1755,20.777,4.3984999999999985,-0.5727,82.5206,30.0,1e-05,point
C30_wb0p44_R50,data\thermal_stress\raw\温度应力\C30温度应力\C30\基准C30\2016-05-12-1122.xls,C30,0.44,R50,50,0.5,69.6451,0.576785344563426,25.1254,20.777,4.348399999999998,-0.5637,82.5092,30.0,1e-05,point
C30_wb0p44_R50,data\thermal_stress\raw\温度应力\C30温度应力\C30\基准C30\2016-05-12-1122.xls,C30,0.44,R50,50,0.5,69.8051,0.5781104292446189,24.9457,20.777,4.168699999999998,-0.5736,82.0741,30.0,1e-05,point
C30_wb0p44_R50,data\thermal_stress\raw\温度应力\C30温度应力\C30\基准C30\2016-05-12-1122.xls,C30,0.44,R50,50,0.5,69.9385,0.5792152185975635,25.0239,20.777,4.2469,-0.5773,83.6476,30.0,1e-05,point
C30_wb0p44_R50,data\thermal_stress\raw\温度应力\C30温度应力\C30\基准C30\2016-05-12-1122.xls,C30,0.44,R50,50,0.5,70.0985,0.5805403032787564,25.0132,20.777,4.2362,-0.5755,83.6166,30.0,1e-05,point
C30_wb0p44_R50,data\thermal_stress\raw\温度应力\C30温度应力\C30\基准C30\2016-05-12-1122.xls,C30,0.44,R50,50,0.5,70.2585,0.5818653879599494,24.9583,20.777,4.1813,-0.5818,83.3611,30.0,1e-05,point
C30_wb0p44_R50,data\thermal_stress\raw\温度应力\C30温度应力\C30\基准C30\2016-05-12-1122.xls,C30,0.44,R50,50,0.5,70.3918,0.5829693491349682,24.9226,20.777,4.145599999999998,-0.5869,84.2665,30.0,1e-05,point
C30_wb0p44_R50,data\thermal_stress\raw\温度应力\C30温度应力\C30\基准C30\2016-05-12-1122.xls,C30,0.44,R50,50,0.5,70.5518,0.5842944338161611,24.8679,20.777,4.090899999999998,-0.5964,85.1525,30.0,1e-05,point
C30_wb0p44_R50,data\thermal_stress\raw\温度应力\C30温度应力\C30\基准C30\2016-05-12-1122.xls,C30,0.44,R50,50,0.5,70.7118,0.5856195184973539,24.8426,20.777,4.0656,-0.5849,85.0027,30.0,1e-05,point
C30_wb0p44_R50,data\thermal_stress\raw\温度应力\C30温度应力\C30\基准C30\2016-05-12-1122.xls,C30,0.44,R50,50,0.5,70.8451,0.5867234796723728,24.7736,20.777,3.9965999999999973,-0.5951,84.9244,30.0,1e-05,point
C30_wb0p44_R50,data\thermal_stress\raw\温度应力\C30温度应力\C30\基准C30\2016-05-12-1122.xls,C30,0.44,R50,50,0.5,71.0051,0.5880485643535657,24.7507,20.777,3.9736999999999973,-0.6053,87.2674,30.0,1e-05,point
C30_wb0p44_R50,data\thermal_stress\raw\温度应力\C30温度应力\C30\基准C30\2016-05-12-1122.xls,C30,0.44,R50,50,0.5,71.1651,0.5893736490347586,24.7147,20.777,3.9376999999999995,-0.5948,87.2674,30.0,1e-05,point
C30_wb0p44_R50,data\thermal_stress\raw\温度应力\C30温度应力\C30\基准C30\2016-05-12-1122.xls,C30,0.44,R50,50,0.5,71.2985,0.5904784383877032,24.6575,20.777,3.880499999999998,-0.5963,87.2674,30.0,1e-05,point
C30_wb0p44_R50,data\thermal_stress\raw\温度应力\C30温度应力\C30\基准C30\2016-05-12-1122.xls,C30,0.44,R50,50,0.5,71.4583,0.5918018667130446,24.5646,20.777,3.7875999999999976,-0.6047,87.2961,30.0,1e-05,point
C30_wb0p44_R50,data\thermal_stress\raw\温度应力\C30温度应力\C30\基准C30\2016-05-12-1122.xls,C30,0.44,R50,50,0.5,71.6183,0.5931269513942375,24.5693,20.777,3.7922999999999973,-0.6044,88.6696,30.0,1e-05,point
C30_wb0p44_R50,data\thermal_stress\raw\温度应力\C30温度应力\C30\基准C30\2016-05-12-1122.xls,C30,0.44,R50,50,0.5,71.7517,0.5942317407471821,24.6086,20.777,3.831599999999998,-0.6056,87.6655,30.0,1e-05,point
C30_wb0p44_R50,data\thermal_stress\raw\温度应力\C30温度应力\C30\基准C30\2016-05-12-1122.xls,C30,0.44,R50,50,0.5,71.9117,0.595556825428375,24.4339,20.777,3.6569000000000003,-0.6185,87.1824,30.0,1e-05,point
C30_wb0p44_R50,data\thermal_stress\raw\温度应力\C30温度应力\C30\基准C30\2016-05-12-1122.xls,C30,0.44,R50,50,0.5,72.0717,0.596881910109568,24.0924,20.777,3.3154000000000003,-0.6527,86.8641,30.0,1e-05,point
C30_wb0p44_R50,data\thermal_stress\raw\温度应力\C30温度应力\C30\基准C30\2016-05-12-1122.xls,C30,0.44,R50,50,0.5,72.205,0.5979858712845868,23.6577,20.777,2.8806999999999974,-0.6836,87.0387,30.0,1e-05,point
C30_wb0p44_R50,data\thermal_stress\raw\温度应力\C30温度应力\C30\基准C30\2016-05-12-1122.xls,C30,0.44,R50,50,0.5,72.365,0.5993109559657797,23.0196,20.777,2.2425999999999995,-0.7231,87.2224,30.0,1e-05,point
C30_wb0p44_R50,data\thermal_stress\raw\温度应力\C30温度应力\C30\基准C30\2016-05-12-1122.xls,C30,0.44,R50,50,0.5,72.525,0.6006360406469726,22.2957,20.777,1.518699999999999,-0.7579,87.2425,30.0,1e-05,point
C30_wb0p44_R50,data\thermal_stress\raw\温度应力\C30温度应力\C30\基准C30\2016-05-12-1122.xls,C30,0.44,R50,50,0.5,72.6584,0.6017408299999172,21.663,20.777,0.8859999999999992,-0.7952,87.2317,30.0,1e-05,point
C30_wb0p44_R50,data\thermal_stress\raw\温度应力\C30温度应力\C30\基准C30\2016-05-12-1122.xls,C30,0.44,R50,50,0.5,72.8184,0.60306591468111,20.9564,20.777,0.17939999999999756,-0.8318,87.2758,30.0,1e-05,point
C30_wb0p44_R50,data\thermal_stress\raw\温度应力\C30温度应力\C30\基准C30\2016-05-12-1122.xls,C30,0.44,R50,50,0.5,72.9784,0.6043909993623029,20.2487,20.777,-0.5283000000000015,-0.87,87.4662,30.0,1e-05,point
C30_wb0p44_R50,data\thermal_stress\raw\温度应力\C30温度应力\C30\基准C30\2016-05-12-1122.xls,C30,0.44,R50,50,0.5,73.1117,0.6054949605373219,19.685,20.777,-1.0920000000000023,-0.9026,87.6205,30.0,1e-05,point
C30_wb0p44_R50,data\thermal_stress\raw\温度应力\C30温度应力\C30\基准C30\2016-05-12-1122.xls,C30,0.44,R50,50,0.5,73.2717,0.6068200452185147,19.0095,20.777,-1.7675000000000018,-0.9268,87.6213,30.0,1e-05,point
C30_wb0p44_R50,data\thermal_stress\raw\温度应力\C30温度应力\C30\基准C30\2016-05-12-1122.xls,C30,0.44,R50,50,0.5,73.4317,0.6081451298997077,18.3981,20.777,-2.3789000000000016,-0.9399,87.4751,30.0,1e-05,point
C30_wb0p44_R50,data\thermal_stress\raw\温度应力\C30温度应力\C30\基准C30\2016-05-12-1122.xls,C30,0.44,R50,50,0.5,73.565,0.6092490910747265,17.8727,20.777,-2.9043000000000028,-0.2485,89.1333,30.0,1e-05,point
C30_wb0p44_R50,data\thermal_stress\raw\温度应力\C30温度应力\C30\基准C30\2016-05-12-1122.xls,C30,0.44,R50,50,0.5,73.7251,0.6105750039338451,17.2826,20.777,-3.4944000000000024,-0.2998,89.1333,30.0,1e-05,point
C30_wb0p44_R50,data\thermal_stress\raw\温度应力\C30温度应力\C30\基准C30\2016-05-12-1122.xls,C30,0.44,R50,50,0.5,73.8851,0.611900088615038,16.6903,20.777,-4.0867,-0.3336,89.1333,30.0,1e-05,point
C30_wb0p44_R50,data\thermal_stress\raw\温度应力\C30温度应力\C30\基准C30\2016-05-12-1122.xls,C30,0.44,R50,50,0.5,74.0185,0.6130048779679826,16.2412,20.777,-4.535800000000002,-0.3587,89.1333,30.0,1e-05,point
C30_wb0p44_R50,data\thermal_stress\raw\温度应力\C30温度应力\C30\基准C30\2016-05-12-1122.xls,C30,0.44,R50,50,0.5,74.1785,0.6143299626491755,15.7402,20.777,-5.036800000000001,-0.3886,89.1333,30.0,1e-05,point
C30_wb0p44_R50,data\thermal_stress\raw\温度应力\C30温度应力\C30\基准C30\2016-05-12-1122.xls,C30,0.44,R50,50,0.5,74.3385,0.6156550473303685,15.2318,20.777,-5.545200000000001,-0.4178,89.1333,30.0,1e-05,point
C30_wb0p44_R50,data\thermal_stress\raw\温度应力\C30温度应力\C30\基准C30\2016-05-12-1122.xls,C30,0.44,R50,50,0.5,74.4718,0.6167590085053873,14.8465,20.777,-5.9305,-0.4401,89.1333,30.0,1e-05,point
C30_wb0p44_R50,data\thermal_stress\raw\温度应力\C30温度应力\C30\基准C30\2016-05-12-1122.xls,C30,0.44,R50,50,0.5,74.6318,0.6180840931865802,14.3862,20.777,-6.3908000000000005,-0.4666,89.1333,30.0,1e-05,point
C30_wb0p44_R50,data\thermal_stress\raw\温度应力\C30温度应力\C30\基准C30\2016-05-12-1122.xls,C30,0.44,R50,50,0.5,74.7918,0.619409177867773,13.9925,20.777,-6.784500000000001,-0.486,89.1333,30.0,1e-05,point
C30_wb0p44_R50,data\thermal_stress\raw\温度应力\C30温度应力\C30\基准C30\2016-05-12-1122.xls,C30,0.44,R50,50,0.5,74.9251,0.6205131390427919,13.6214,20.777,-7.1556000000000015,-0.5093,89.1333,30.0,1e-05,point
C30_wb0p44_R50,data\thermal_stress\raw\温度应力\C30温度应力\C30\基准C30\2016-05-12-1122.xls,C30,0.44,R50,50,0.5,75.0851,0.6218382237239848,13.2226,20.777,-7.554400000000001,-0.523,89.1333,30.0,1e-05,point
C30_wb0p44_R50,data\thermal_stress\raw\温度应力\C30温度应力\C30\基准C30\2016-05-12-1122.xls,C30,0.44,R50,50,0.5,75.2451,0.6231633084051778,12.8402,20.777,-7.936800000000002,-0.5415,89.1333,30.0,1e-05,point
C30_wb0p44_R50,data\thermal_stress\raw\温度应力\C30温度应力\C30\基准C30\2016-05-12-1122.xls,C30,0.44,R50,50,0.5,75.3785,0.6242680977581224,12.5695,20.777,-8.207500000000001,-0.5508,89.1333,30.0,1e-05,point
C30_wb0p44_R50,data\thermal_stress\raw\温度应力\C30温度应力\C30\基准C30\2016-05-12-1122.xls,C30,0.44,R50,50,0.5,75.5385,0.6255931824393153,12.215,20.777,-8.562000000000001,-0.5682,89.1333,30.0,1e-05,point
C30_wb0p44_R50,data\thermal_stress\raw\温度应力\C30温度应力\C30\基准C30\2016-05-12-1122.xls,C30,0.44,R50,50,0.5,75.6985,0.6269182671205081,11.9081,20.777,-8.868900000000002,-0.5821,89.1333,30.0,1e-05,point
C30_wb0p44_R50,data\thermal_stress\raw\温度应力\C30温度应力\C30\基准C30\2016-05-12-1122.xls,C30,0.44,R50,50,0.5,75.8318,0.628022228295527,11.6309,20.777,-9.1461,-0.5936,89.1333,30.0,1e-05,point
C30_wb0p44_R50,data\thermal_stress\raw\温度应力\C30温度应力\C30\基准C30\2016-05-12-1122.xls,C30,0.44,R50,50,0.5,75.9918,0.6293473129767199,11.3508,20.777,-9.426200000000001,-0.6055,91.0679,30.0,1e-05,point
C30_wb0p44_R50,data\thermal_stress\raw\温度应力\C30温度应力\C30\基准C30\2016-05-12-1122.xls,C30,0.44,R50,50,0.5,76.1518,0.6306723976579128,11.0403,20.777,-9.7367,-0.6186,91.0679,30.0,1e-05,point
C30_wb0p44_R50,data\thermal_stress\raw\温度应力\C30温度应力\C30\基准C30\2016-05-12-1122.xls,C30,0.44,R50,50,0.5,76.2851,0.6317763588329317,10.8188,20.777,-9.958200000000001,-0.6263,92.5072,30.0,1e-05,point
C30_wb0p44_R50,data\thermal_stress\raw\温度应力\C30温度应力\C30\基准C30\2016-05-12-1122.xls,C30,0.44,R50,50,0.5,76.4451,0.6331014435141246,10.5603,20.777,-10.216700000000001,-0.6334,92.5072,30.0,1e-05,point
C30_wb0p44_R50,data\thermal_stress\raw\温度应力\C30温度应力\C30\基准C30\2016-05-12-1122.xls,C30,0.44,R50,50,0.5,76.6051,0.6344265281953174,10.3108,20.777,-10.4662,-0.6414,92.5072,30.0,1e-05,point
C30_wb0p44_R50,data\thermal_stress\raw\温度应力\C30温度应力\C30\基准C30\2016-05-12-1122.xls,C30,0.44,R50,50,0.5,76.7385,0.6355313175482621,10.1025,20.777,-10.674500000000002,-0.6426,94.1122,30.0,1e-05,point
C30_wb0p44_R50,data\thermal_stress\raw\温度应力\C30温度应力\C30\基准C30\2016-05-12-1122.xls,C30,0.44,R50,50,0.5,76.8983,0.6368547458736036,9.8917,20.777,-10.8853,-0.6469,95.9357,30.0,1e-05,point
C30_wb0p44_R50,data\thermal_stress\raw\温度应力\C30温度应力\C30\基准C30\2016-05-12-1122.xls,C30,0.44,R50,50,0.5,77.0674,0.6382551947460393,9.5887,20.777,-11.188300000000002,-0.6567,95.9357,30.0,1e-05,point
C30_wb0p44_R50,data\thermal_stress\raw\温度应力\C30温度应力\C30\基准C30\2016-05-12-1122.xls,C30,0.44,R50,50,0.5,77.2007,0.6393591559210581,9.3263,20.777,-11.450700000000001,-0.6667,95.8848,30.0,1e-05,point
C30_wb0p44_R50,data\thermal_stress\raw\温度应力\C30温度应力\C30\基准C30\2016-05-12-1122.xls,C30,0.44,R50,50,0.5,77.3607,0.6406842406022509,8.952,20.777,-11.825000000000001,-0.6807,96.0974,30.0,1e-05,point
C30_wb0p44_R50,data\thermal_stress\raw\温度应力\C30温度应力\C30\基准C30\2016-05-12-1122.xls,C30,0.44,R50,50,0.5,77.5207,0.6420093252834439,8.5984,20.777,-12.178600000000001,-0.6827,108.8759,30.0,1e-05,point
C30_wb0p44_R50,data\thermal_stress\raw\温度应力\C30温度应力\C30\基准C30\2016-05-12-1122.xls,C30,0.44,R50,50,0.5,77.654,0.6431132864584627,8.2154,20.777,-12.5616,-0.686,108.762,30.0,1e-05,point
C30_wb0p44_R50,data\thermal_stress\raw\温度应力\C30温度应力\C30\基准C30\2016-05-12-1122.xls,C30,0.44,R50,50,0.5,77.814,0.6444383711396556,7.8453,20.777,-12.931700000000001,-0.6871,109.9014,30.0,1e-05,point
C30_wb0p44_R50,data\thermal_stress\raw\温度应力\C30温度应力\C30\基准C30\2016-05-12-1122.xls,C30,0.44,R50,50,0.5,77.974,0.6457634558208486,7.4952,20.777,-13.2818,-0.6874,112.2213,30.0,1e-05,point
C30_wb0p44_R50,data\thermal_stress\raw\温度应力\C30温度应力\C30\基准C30\2016-05-12-1122.xls,C30,0.44,R50,50,0.5,78.1073,0.6468674169958674,7.2017,20.777,-13.575300000000002,-0.686,111.9461,30.0,1e-05,point
C30_wb0p44_R50,data\thermal_stress\raw\温度应力\C30温度应力\C30\基准C30\2016-05-12-1122.xls,C30,0.44,R50,50,0.5,78.2672,0.6481916734991345,6.8719,20.777,-13.905100000000001,-0.6753,114.0176,30.0,1e-05,point
C30_wb0p44_R50,data\thermal_stress\raw\温度应力\C30温度应力\C30\基准C30\2016-05-12-1122.xls,C30,0.44,R50,50,0.5,78.4272,0.6495167581803275,6.5505,20.777,-14.226500000000001,-0.6727,114.1866,30.0,1e-05,point
C30_wb0p44_R50,data\thermal_stress\raw\温度应力\C30温度应力\C30\基准C30\2016-05-12-1122.xls,C30,0.44,R50,50,0.5,78.5606,0.650621547533272,6.3179,20.777,-14.459100000000001,-0.6669,114.1936,30.0,1e-05,point
C30_wb0p44_R50,data\thermal_stress\raw\温度应力\C30温度应力\C30\基准C30\2016-05-12-1122.xls,C30,0.44,R50,50,0.5,78.7206,0.651946632214465,6.0466,20.777,-14.730400000000001,-0.6664,114.9716,30.0,1e-05,point
C30_wb0p44_R50,data\thermal_stress\raw\温度应力\C30温度应力\C30\基准C30\2016-05-12-1122.xls,C30,0.44,R50,50,0.5,78.8806,0.6532717168956579,5.787,20.777,-14.990000000000002,-0.6744,116.3573,30.0,1e-05,point
C30_wb0p44_R50,data\thermal_stress\raw\温度应力\C30温度应力\C30\基准C30\2016-05-12-1122.xls,C30,0.44,R50,50,0.5,79.0139,0.6543756780706768,5.535,20.777,-15.242,-0.662,116.3573,30.0,1e-05,point
C30_wb0p44_R50,data\thermal_stress\raw\温度应力\C30温度应力\C30\基准C30\2016-05-12-1122.xls,C30,0.44,R50,50,0.5,79.1739,0.6557007627518696,5.2834,20.777,-15.4936,-0.6745,117.0035,30.0,1e-05,point
C30_wb0p44_R50,data\thermal_stress\raw\温度应力\C30温度应力\C30\基准C30\2016-05-12-1122.xls,C30,0.44,R50,50,0.5,79.3339,0.6570258474330625,4.9957,20.777,-15.781300000000002,-0.6665,117.3069,30.0,1e-05,point
C30_wb0p44_R50,data\thermal_stress\raw\温度应力\C30温度应力\C30\基准C30\2016-05-12-1122.xls,C30,0.44,R50,50,0.5,79.4672,0.6581298086080815,4.8553,20.777,-15.921700000000001,-0.6636,117.3069,30.0,1e-05,point
C30_wb0p44_R50,data\thermal_stress\raw\温度应力\C30温度应力\C30\基准C30\2016-05-12-1122.xls,C30,0.44,R50,50,0.5,79.6272,0.6594548932892743,4.6068,20.777,-16.1702,-0.6666,121.5993,30.0,1e-05,point
C30_wb0p44_R50,data\thermal_stress\raw\温度应力\C30温度应力\C30\基准C30\2016-05-12-1122.xls,C30,0.44,R50,50,0.5,79.7872,0.6607799779704672,4.3357,20.777,-16.441300000000002,-0.6664,125.0336,30.0,1e-05,point
C30_wb0p44_R50,data\thermal_stress\raw\温度应力\C30温度应力\C30\基准C30\2016-05-12-1122.xls,C30,0.44,R50,50,0.5,79.9206,0.6618847673234117,4.1682,20.777,-16.608800000000002,-0.6674,127.0481,30.0,1e-05,point
C30_wb0p44_R50,data\thermal_stress\raw\温度应力\C30温度应力\C30\基准C30\2016-05-12-1122.xls,C30,0.44,R50,50,0.5,80.0806,0.6632098520046047,3.921,20.777,-16.856,-0.6646,128.1726,30.0,1e-05,point
C30_wb0p44_R50,data\thermal_stress\raw\温度应力\C30温度应力\C30\基准C30\2016-05-12-1122.xls,C30,0.44,R50,50,0.5,80.2407,0.6645357648637233,3.7339,20.777,-17.043100000000003,-0.6623,129.5239,30.0,1e-05,point
C30_wb0p44_R50,data\thermal_stress\raw\温度应力\C30温度应力\C30\基准C30\2016-05-12-1122.xls,C30,0.44,R50,50,0.5,80.3741,0.6656405542166679,3.5066,20.777,-17.270400000000002,-0.6624,128.4417,30.0,1e-05,point
C30_wb0p44_R50,data\thermal_stress\raw\温度应力\C30温度应力\C30\基准C30\2016-05-12-1122.xls,C30,0.44,R50,50,0.5,80.5341,0.6669656388978608,3.2861,20.777,-17.4909,-0.6668,128.1855,30.0,1e-05,point
C30_wb0p44_R50,data\thermal_stress\raw\温度应力\C30温度应力\C30\基准C30\2016-05-12-1122.xls,C30,0.44,R50,50,0.5,80.6941,0.6682907235790537,3.0034,20.777,-17.773600000000002,-0.6699,127.1834,30.0,1e-05,point
C30_wb0p44_R50,data\thermal_stress\raw\温度应力\C30温度应力\C30\基准C30\2016-05-12-1122.xls,C30,0.44,R50,50,0.5,80.8274,0.6693946847540725,2.8113,20.777,-17.965700000000002,-0.6642,126.9473,30.0,1e-05,point
C30_wb0p44_R50,data\thermal_stress\raw\温度应力\C30温度应力\C30\基准C30\2016-05-12-1122.xls,C30,0.44,R50,50,0.5,80.9874,0.6707197694352655,2.5293,20.777,-18.247700000000002,-0.6549,128.9963,30.0,1e-05,point
C30_wb0p44_R50,data\thermal_stress\raw\温度应力\C30温度应力\C30\基准C30\2016-05-12-1122.xls,C30,0.44,R50,50,0.5,81.1474,0.6720448541164584,2.3283,20.777,-18.448700000000002,-0.6531,130.9262,30.0,1e-05,point
C30_wb0p44_R50,data\thermal_stress\raw\温度应力\C30温度应力\C30\基准C30\2016-05-12-1122.xls,C30,0.44,R50,50,0.5,81.2807,0.6731488152914772,2.1195,20.777,-18.657500000000002,-0.6382,130.9262,30.0,1e-05,point
C30_wb0p44_R50,data\thermal_stress\raw\温度应力\C30温度应力\C30\基准C30\2016-05-12-1122.xls,C30,0.44,R50,50,0.5,81.4407,0.6744738999726702,1.9338,20.777,-18.8432,-0.6375,130.9262,30.0,1e-05,point
C30_wb0p44_R50,data\thermal_stress\raw\温度应力\C30温度应力\C30\基准C30\2016-05-12-1122.xls,C30,0.44,R50,50,0.5,81.6007,0.675798984653863,1.7009,20.777,-19.0761,-0.6371,131.2224,30.0,1e-05,point
C30_wb0p44_R50,data\thermal_stress\raw\温度应力\C30温度应力\C30\基准C30\2016-05-12-1122.xls,C30,0.44,R50,50,0.5,81.7341,0.6769037740068076,1.5474,20.777,-19.2296,-0.6441,132.8755,30.0,1e-05,point
C30_wb0p44_R50,data\thermal_stress\raw\温度应力\C30温度应力\C30\基准C30\2016-05-12-1122.xls,C30,0.44,R50,50,0.5,81.8941,0.6782288586880005,1.3251,20.777,-19.451900000000002,-0.6368,132.8755,30.0,1e-05,point
C30_wb0p44_R50,data\thermal_stress\raw\温度应力\C30温度应力\C30\基准C30\2016-05-12-1122.xls,C30,0.44,R50,50,0.5,82.0541,0.6795539433691935,1.2056,20.777,-19.5714,-0.6377,133.9136,30.0,1e-05,point
C30_wb0p44_R50,data\thermal_stress\raw\温度应力\C30温度应力\C30\基准C30\2016-05-12-1122.xls,C30,0.44,R50,50,0.5,82.1874,0.6806579045442123,0.9859,20.777,-19.7911,-0.6386,133.9136,30.0,1e-05,point
C30_wb0p44_R50,data\thermal_stress\raw\温度应力\C30温度应力\C30\基准C30\2016-05-12-1122.xls,C30,0.44,R50,50,0.5,82.3474,0.6819829892254051,0.8595,20.777,-19.9175,-0.6433,135.8012,30.0,1e-05,point
C30_wb0p44_R50,data\thermal_stress\raw\温度应力\C30温度应力\C30\基准C30\2016-05-12-1122.xls,C30,0.44,R50,50,0.5,82.5074,0.6833080739065981,0.6869,20.777,-20.0901,-0.6536,175.6158,30.0,1e-05,point
C30_wb0p44_R50,data\thermal_stress\raw\温度应力\C30温度应力\C30\基准C30\2016-05-12-1122.xls,C30,0.44,R50,50,0.5,82.6407,0.6844120350816169,0.5596,20.777,-20.2174,-0.6539,176.3356,30.0,1e-05,point
C30_wb0p44_R50,data\thermal_stress\raw\温度应力\C30温度应力\C30\基准C30\2016-05-12-1122.xls,C30,0.44,R50,50,0.5,82.8007,0.6857371197628099,0.3922,20.777,-20.384800000000002,-0.6567,176.1917,30.0,1e-05,point
C30_wb0p44_R50,data\thermal_stress\raw\温度应力\C30温度应力\C30\基准C30\2016-05-12-1122.xls,C30,0.44,R50,50,0.5,82.9607,0.6870622044440028,0.2677,20.777,-20.5093,-0.6658,176.7625,30.0,1e-05,point
C30_wb0p44_R50,data\thermal_stress\raw\温度应力\C30温度应力\C30\基准C30\2016-05-12-1122.xls,C30,0.44,R50,50,0.5,83.0941,0.6881669937969473,0.204,20.777,-20.573,-0.6497,176.9653,30.0,1e-05,point
C30_wb0p44_R50,data\thermal_stress\raw\温度应力\C30温度应力\C30\基准C30\2016-05-12-1122.xls,C30,0.44,R50,50,0.5,83.2541,0.6894920784781402,0.0456,20.777,-20.7314,-0.6491,177.1393,30.0,1e-05,point
C30_wb0p44_R50,data\thermal_stress\raw\温度应力\C30温度应力\C30\基准C30\2016-05-12-1122.xls,C30,0.44,R50,50,0.5,83.4141,0.6908171631593332,-0.0638,20.777,-20.8408,-0.6589,177.4046,30.0,1e-05,point
C30_wb0p44_R50,data\thermal_stress\raw\温度应力\C30温度应力\C30\基准C30\2016-05-12-1122.xls,C30,0.44,R50,50,0.5,83.5474,0.6919211243343519,-0.1251,20.777,-20.9021,-0.6509,177.4046,30.0,1e-05,point
C30_wb0p44_R50,data\thermal_stress\raw\温度应力\C30温度应力\C30\基准C30\2016-05-12-1122.xls,C30,0.44,R50,50,0.5,83.7074,0.693246209015545,-0.2317,20.777,-21.0087,-0.6645,178.2798,30.0,1e-05,point
C30_wb0p44_R50,data\thermal_stress\raw\温度应力\C30温度应力\C30\基准C30\2016-05-12-1122.xls,C30,0.44,R50,50,0.5,83.8674,0.6945712936967379,-0.2874,20.777,-21.064400000000003,-0.6607,178.4366,30.0,1e-05,point
C30_wb0p44_R50,data\thermal_stress\raw\温度应力\C30温度应力\C30\基准C30\2016-05-12-1122.xls,C30,0.44,R50,50,0.5,84.0007,0.6956752548717566,-0.3516,20.777,-21.128600000000002,-0.6583,178.7429,30.0,1e-05,point
C30_wb0p44_R50,data\thermal_stress\raw\温度应力\C30温度应力\C30\基准C30\2016-05-12-1122.xls,C30,0.44,R50,50,0.5,84.1607,0.6970003395529496,-0.3731,20.777,-21.150100000000002,-0.6468,178.7429,30.0,1e-05,point
C30_wb0p44_R50,data\thermal_stress\raw\温度应力\C30温度应力\C30\基准C30\2016-05-12-1122.xls,C30,0.44,R50,50,0.5,84.3207,0.6983254242341425,-0.4298,20.777,-21.2068,-0.6472,179.1472,30.0,1e-05,point
C30_wb0p44_R50,data\thermal_stress\raw\温度应力\C30温度应力\C30\基准C30\2016-05-12-1122.xls,C30,0.44,R50,50,0.5,84.4541,0.699430213587087,-0.4804,20.777,-21.2574,-0.6531,179.5222,30.0,1e-05,point
C30_wb0p44_R50,data\thermal_stress\raw\温度应力\C30温度应力\C30\基准C30\2016-05-12-1122.xls,C30,0.44,R50,50,0.5,84.6141,0.7007552982682799,-0.5321,20.777,-21.3091,-0.66,180.5034,30.0,1e-05,point
C30_wb0p44_R50,data\thermal_stress\raw\温度应力\C30温度应力\C30\基准C30\2016-05-12-1122.xls,C30,0.44,R50,50,0.5,84.7741,0.702080382949473,-0.5111,20.777,-21.2881,-0.6482,180.5034,30.0,1e-05,point
C30_wb0p44_R50,data\thermal_stress\raw\温度应力\C30温度应力\C30\基准C30\2016-05-12-1122.xls,C30,0.44,R50,50,0.5,84.9074,0.7031843441244917,-0.5252,20.777,-21.302200000000003,-0.6462,180.6797,30.0,1e-05,point
C30_wb0p44_R50,data\thermal_stress\raw\温度应力\C30温度应力\C30\基准C30\2016-05-12-1122.xls,C30,0.44,R50,50,0.5,85.0674,0.7045094288056847,-0.5418,20.777,-21.3188,-0.6527,181.208,30.0,1e-05,point
C30_wb0p44_R50,data\thermal_stress\raw\温度应力\C30温度应力\C30\基准C30\2016-05-12-1122.xls,C30,0.44,R50,50,0.5,85.2274,0.7058345134868775,-0.5409,20.777,-21.3179,-0.6419,181.208,30.0,1e-05,point
C30_wb0p44_R50,data\thermal_stress\raw\温度应力\C30温度应力\C30\基准C30\2016-05-12-1122.xls,C30,0.44,R50,50,0.5,85.3607,0.7069384746618963,-0.5393,20.777,-21.316300000000002,-0.6419,181.208,30.0,1e-05,point
C30_wb0p44_R50,data\thermal_stress\raw\温度应力\C30温度应力\C30\基准C30\2016-05-12-1122.xls,C30,0.44,R50,50,0.5,85.5207,0.7082635593430893,-0.4985,20.777,-21.2755,-0.6506,181.5189,30.0,1e-05,point
C30_wb0p44_R50,data\thermal_stress\raw\温度应力\C30温度应力\C30\基准C30\2016-05-12-1122.xls,C30,0.44,R50,50,0.5,85.6807,0.7095886440242822,-0.4605,20.777,-21.2375,-0.6415,181.8393,30.0,1e-05,point
C30_wb0p44_R50,data\thermal_stress\raw\温度应力\C30温度应力\C30\基准C30\2016-05-12-1122.xls,C30,0.44,R50,50,0.5,85.8141,0.7106934333772267,-0.4428,20.777,-21.2198,-0.6276,181.86,30.0,1e-05,point
C30_wb0p44_R50,data\thermal_stress\raw\温度应力\C30温度应力\C30\基准C30\2016-05-12-1122.xls,C30,0.44,R50,50,0.5,85.9741,0.7120185180584198,-0.3519,20.777,-21.1289,-0.6269,182.0941,30.0,1e-05,point
C30_wb0p44_R50,data\thermal_stress\raw\温度应力\C30温度应力\C30\基准C30\2016-05-12-1122.xls,C30,0.44,R50,50,0.5,86.1341,0.7133436027396126,-0.3468,20.777,-21.123800000000003,-0.6254,182.3787,30.0,1e-05,point
C30_wb0p44_R50,data\thermal_stress\raw\温度应力\C30温度应力\C30\基准C30\2016-05-12-1122.xls,C30,0.44,R50,50,0.5,86.2674,0.7144475639146314,-0.3041,20.777,-21.0811,-0.6346,182.6795,30.0,1e-05,point
C30_wb0p44_R50,data\thermal_stress\raw\温度应力\C30温度应力\C30\基准C30\2016-05-12-1122.xls,C30,0.44,R50,50,0.5,86.4274,0.7157726485958243,-0.1989,20.777,-20.9759,-0.6239,182.9437,30.0,1e-05,point
C30_wb0p44_R50,data\thermal_stress\raw\温度应力\C30温度应力\C30\基准C30\2016-05-12-1122.xls,C30,0.44,R50,50,0.5,86.5874,0.7170977332770172,-0.1323,20.777,-20.9093,-0.622,183.1555,30.0,1e-05,point
C30_wb0p44_R50,data\thermal_stress\raw\温度应力\C30温度应力\C30\基准C30\2016-05-12-1122.xls,C30,0.44,R50,50,0.5,86.7207,0.7182016944520361,-0.0642,20.777,-20.8412,-0.6168,183.3302,30.0,1e-05,point
C30_wb0p44_R50,data\thermal_stress\raw\温度应力\C30温度应力\C30\基准C30\2016-05-12-1122.xls,C30,0.44,R50,50,0.5,86.8807,0.719526779133229,0.0129,20.777,-20.764100000000003,-0.6152,183.3302,30.0,1e-05,point
C30_wb0p44_R50,data\thermal_stress\raw\温度应力\C30温度应力\C30\基准C30\2016-05-12-1122.xls,C30,0.44,R50,50,0.5,87.0407,0.7208518638144219,0.138,20.777,-20.639,-0.5906,183.6842,30.0,1e-05,point
C30_wb0p44_R50,data\thermal_stress\raw\温度应力\C30温度应力\C30\基准C30\2016-05-12-1122.xls,C30,0.44,R50,50,0.5,87.1741,0.7219566531673665,0.1973,20.777,-20.579700000000003,-0.5926,184.0721,30.0,1e-05,point
C30_wb0p44_R50,data\thermal_stress\raw\温度应力\C30温度应力\C30\基准C30\2016-05-12-1122.xls,C30,0.44,R50,50,0.5,87.3341,0.7232817378485594,0.3208,20.777,-20.456200000000003,-0.5843,184.1762,30.0,1e-05,point
C30_wb0p44_R50,data\thermal_stress\raw\温度应力\C30温度应力\C30\基准C30\2016-05-12-1122.xls,C30,0.44,R50,50,0.5,87.4941,0.7246068225297523,0.4416,20.777,-20.3354,-0.5757,184.2234,30.0,1e-05,point
C30_wb0p44_R50,data\thermal_stress\raw\温度应力\C30温度应力\C30\基准C30\2016-05-12-1122.xls,C30,0.44,R50,50,0.5,87.6274,0.725710783704771,0.5524,20.777,-20.224600000000002,-0.561,184.2523,30.0,1e-05,point
C30_wb0p44_R50,data\thermal_stress\raw\温度应力\C30温度应力\C30\基准C30\2016-05-12-1122.xls,C30,0.44,R50,50,0.5,87.7874,0.7270358683859641,0.67,20.777,-20.107,-0.5591,184.4553,30.0,1e-05,point
C30_wb0p44_R50,data\thermal_stress\raw\温度应力\C30温度应力\C30\基准C30\2016-05-12-1122.xls,C30,0.44,R50,50,0.5,87.9474,0.728360953067157,0.8007,20.777,-19.976300000000002,-0.5471,185.2384,30.0,1e-05,point
C30_wb0p44_R50,data\thermal_stress\raw\温度应力\C30温度应力\C30\基准C30\2016-05-12-1122.xls,C30,0.44,R50,50,0.5,88.0807,0.7294649142421757,0.8946,20.777,-19.8824,-0.5399,185.8976,30.0,1e-05,point
C30_wb0p44_R50,data\thermal_stress\raw\温度应力\C30温度应力\C30\基准C30\2016-05-12-1122.xls,C30,0.44,R50,50,0.5,88.2407,0.7307899989233687,1.0366,20.777,-19.7404,-0.5313,186.2395,30.0,1e-05,point
C30_wb0p44_R50,data\thermal_stress\raw\温度应力\C30温度应力\C30\基准C30\2016-05-12-1122.xls,C30,0.44,R50,50,0.5,88.4007,0.7321150836045616,1.1876,20.777,-19.5894,-0.5289,186.3458,30.0,1e-05,point
C30_wb0p44_R50,data\thermal_stress\raw\温度应力\C30温度应力\C30\基准C30\2016-05-12-1122.xls,C30,0.44,R50,50,0.5,88.5341,0.7332198729575061,1.293,20.777,-19.484,-0.5222,186.4799,30.0,1e-05,point
C30_wb0p44_R50,data\thermal_stress\raw\温度应力\C30温度应力\C30\基准C30\2016-05-12-1122.xls,C30,0.44,R50,50,0.5,88.6941,0.7345449576386992,1.4391,20.777,-19.3379,-0.506,186.8854,30.0,1e-05,point
C30_wb0p44_R50,data\thermal_stress\raw\温度应力\C30温度应力\C30\基准C30\2016-05-12-1122.xls,C30,0.44,R50,50,0.5,88.8541,0.7358700423198921,1.6559,20.777,-19.121100000000002,-0.4896,187.2436,30.0,1e-05,point
C30_wb0p44_R50,data\thermal_stress\raw\温度应力\C30温度应力\C30\基准C30\2016-05-12-1122.xls,C30,0.44,R50,50,0.5,88.9874,0.7369740034949108,1.735,20.777,-19.042,-0.4873,187.7148,30.0,1e-05,point
C30_wb0p44_R50,data\thermal_stress\raw\温度应力\C30温度应力\C30\基准C30\2016-05-12-1122.xls,C30,0.44,R50,50,0.5,89.1474,0.7382990881761038,1.887,20.777,-18.89,-0.4739,187.822,30.0,1e-05,point
C30_wb0p44_R50,data\thermal_stress\raw\温度应力\C30温度应力\C30\基准C30\2016-05-12-1122.xls,C30,0.44,R50,50,0.5,89.3074,0.7396241728572966,2.0491,20.777,-18.7279,-0.4688,188.5506,30.0,1e-05,point
C30_wb0p44_R50,data\thermal_stress\raw\温度应力\C30温度应力\C30\基准C30\2016-05-12-1122.xls,C30,0.44,R50,50,0.5,89.4407,0.7407281340323155,2.1867,20.777,-18.5903,-0.4591,188.7698,30.0,1e-05,point
C30_wb0p44_R50,data\thermal_stress\raw\温度应力\C30温度应力\C30\基准C30\2016-05-12-1122.xls,C30,0.44,R50,50,0.5,89.6007,0.7420532187135085,2.3389,20.777,-18.438100000000002,-0.4566,188.7698,30.0,1e-05,point
C30_wb0p44_R50,data\thermal_stress\raw\温度应力\C30温度应力\C30\基准C30\2016-05-12-1122.xls,C30,0.44,R50,50,0.5,89.7607,0.7433783033947013,2.503,20.777,-18.274,-0.4442,189.0603,30.0,1e-05,point
C30_wb0p44_R50,data\thermal_stress\raw\温度应力\C30温度应力\C30\基准C30\2016-05-12-1122.xls,C30,0.44,R50,50,0.5,89.8941,0.7444830927476459,2.6455,20.777,-18.131500000000003,-0.4254,189.3969,30.0,1e-05,point
C30_wb0p44_R50,data\thermal_stress\raw\温度应力\C30温度应力\C30\基准C30\2016-05-12-1122.xls,C30,0.44,R50,50,0.5,90.0541,0.7458081774288389,2.8095,20.777,-17.9675,-0.4257,190.0539,30.0,1e-05,point
C30_wb0p44_R50,data\thermal_stress\raw\温度应力\C30温度应力\C30\基准C30\2016-05-12-1122.xls,C30,0.44,R50,50,0.5,90.2141,0.7471332621100317,3.0038,20.777,-17.773200000000003,-0.4108,190.1777,30.0,1e-05,point
C30_wb0p44_R50,data\thermal_stress\raw\温度应力\C30温度应力\C30\基准C30\2016-05-12-1122.xls,C30,0.44,R50,50,0.5,90.3474,0.7482372232850505,3.176,20.777,-17.601,-0.4002,190.3237,30.0,1e-05,point
C30_wb0p44_R50,data\thermal_stress\raw\温度应力\C30温度应力\C30\基准C30\2016-05-12-1122.xls,C30,0.44,R50,50,0.5,90.5074,0.7495623079662435,3.3533,20.777,-17.4237,-0.3815,190.6016,30.0,1e-05,point
C30_wb0p44_R50,data\thermal_stress\raw\温度应力\C30温度应力\C30\基准C30\2016-05-12-1122.xls,C30,0.44,R50,50,0.5,90.6674,0.7508873926474364,3.5478,20.777,-17.229200000000002,-0.3677,191.0171,30.0,1e-05,point
C30_wb0p44_R50,data\thermal_stress\raw\温度应力\C30温度应力\C30\基准C30\2016-05-12-1122.xls,C30,0.44,R50,50,0.5,90.8007,0.7519913538224553,3.7186,20.777,-17.058400000000002,-0.3617,191.068,30.0,1e-05,point
C30_wb0p44_R50,data\thermal_stress\raw\温度应力\C30温度应力\C30\基准C30\2016-05-12-1122.xls,C30,0.44,R50,50,0.5,90.9607,0.7533164385036482,3.9276,20.777,-16.849400000000003,-0.3497,191.2494,30.0,1e-05,point
C30_wb0p44_R50,data\thermal_stress\raw\温度应力\C30温度应力\C30\基准C30\2016-05-12-1122.xls,C30,0.44,R50,50,0.5,91.1207,0.754641523184841,4.1437,20.777,-16.633300000000002,-0.3386,191.3928,30.0,1e-05,point
C30_wb0p44_R50,data\thermal_stress\raw\温度应力\C30温度应力\C30\基准C30\2016-05-12-1122.xls,C30,0.44,R50,50,0.5,91.2541,0.7557463125377856,4.3429,20.777,-16.4341,-0.3244,191.5773,30.0,1e-05,point
C30_wb0p44_R50,data\thermal_stress\raw\温度应力\C30温度应力\C30\基准C30\2016-05-12-1122.xls,C30,0.44,R50,50,0.5,91.4141,0.7570713972189785,4.5253,20.777,-16.2517,-0.3104,191.8375,30.0,1e-05,point
C30_wb0p44_R50,data\thermal_stress\raw\温度应力\C30温度应力\C30\基准C30\2016-05-12-1122.xls,C30,0.44,R50,50,0.5,91.5741,0.7583964819001714,4.7209,20.777,-16.0561,-0.298,191.9479,30.0,1e-05,point
C30_wb0p44_R50,data\thermal_stress\raw\温度应力\C30温度应力\C30\基准C30\2016-05-12-1122.xls,C30,0.44,R50,50,0.5,91.7074,0.7595004430751904,4.8912,20.777,-15.8858,-0.296,191.9597,30.0,1e-05,point
C30_wb0p44_R50,data\thermal_stress\raw\温度应力\C30温度应力\C30\基准C30\2016-05-12-1122.xls,C30,0.44,R50,50,0.5,91.8674,0.7608255277563832,5.1307,20.777,-15.6463,-0.2795,192.3221,30.0,1e-05,point
C30_wb0p44_R50,data\thermal_stress\raw\温度应力\C30温度应力\C30\基准C30\2016-05-12-1122.xls,C30,0.44,R50,50,0.5,92.0274,0.7621506124375761,5.3129,20.777,-15.464100000000002,-0.2678,192.5976,30.0,1e-05,point
C30_wb0p44_R50,data\thermal_stress\raw\温度应力\C30温度应力\C30\基准C30\2016-05-12-1122.xls,C30,0.44,R50,50,0.5,92.1607,0.763254573612595,5.462,20.777,-15.315000000000001,-0.2613,192.7039,30.0,1e-05,point
C30_wb0p44_R50,data\thermal_stress\raw\温度应力\C30温度应力\C30\基准C30\2016-05-12-1122.xls,C30,0.44,R50,50,0.5,92.3207,0.7645796582937878,5.6898,20.777,-15.087200000000001,-0.2536,192.9281,30.0,1e-05,point
C30_wb0p44_R50,data\thermal_stress\raw\温度应力\C30温度应力\C30\基准C30\2016-05-12-1122.xls,C30,0.44,R50,50,0.5,92.4807,0.7659047429749808,5.8912,20.777,-14.8858,-0.2383,193.2869,30.0,1e-05,point
C30_wb0p44_R50,data\thermal_stress\raw\温度应力\C30温度应力\C30\基准C30\2016-05-12-1122.xls,C30,0.44,R50,50,0.5,92.6141,0.7670095323279252,6.0409,20.777,-14.7361,-0.2257,193.5347,30.0,1e-05,point
C30_wb0p44_R50,data\thermal_stress\raw\温度应力\C30温度应力\C30\基准C30\2016-05-12-1122.xls,C30,0.44,R50,50,0.5,92.7741,0.7683346170091183,6.2527,20.777,-14.5243,-0.2188,193.6418,30.0,1e-05,point
C30_wb0p44_R50,data\thermal_stress\raw\温度应力\C30温度应力\C30\基准C30\2016-05-12-1122.xls,C30,0.44,R50,50,0.5,92.9341,0.7696597016903112,6.4512,20.777,-14.325800000000001,-0.2074,193.8256,30.0,1e-05,point
C30_wb0p44_R50,data\thermal_stress\raw\温度应力\C30温度应力\C30\基准C30\2016-05-12-1122.xls,C30,0.44,R50,50,0.5,93.0674,0.77076366286533,6.5925,20.777,-14.1845,-0.1964,194.3455,30.0,1e-05,point
C30_wb0p44_R50,data\thermal_stress\raw\温度应力\C30温度应力\C30\基准C30\2016-05-12-1122.xls,C30,0.44,R50,50,0.5,93.2274,0.7720887475465229,6.7951,20.777,-13.981900000000001,-0.1915,194.7927,30.0,1e-05,point
C30_wb0p44_R50,data\thermal_stress\raw\温度应力\C30温度应力\C30\基准C30\2016-05-12-1122.xls,C30,0.44,R50,50,0.5,93.3874,0.7734138322277158,6.9953,20.777,-13.7817,-0.1808,194.9049,30.0,1e-05,point
C30_wb0p44_R50,data\thermal_stress\raw\温度应力\C30温度应力\C30\基准C30\2016-05-12-1122.xls,C30,0.44,R50,50,0.5,93.5207,0.7745177934027346,7.1154,20.777,-13.6616,-0.1734,195.3161,30.0,1e-05,point
C30_wb0p44_R50,data\thermal_stress\raw\温度应力\C30温度应力\C30\基准C30\2016-05-12-1122.xls,C30,0.44,R50,50,0.5,93.6807,0.7758428780839276,7.3089,20.777,-13.4681,-0.1644,195.7378,30.0,1e-05,point
C30_wb0p44_R50,data\thermal_stress\raw\温度应力\C30温度应力\C30\基准C30\2016-05-12-1122.xls,C30,0.44,R50,50,0.5,93.8407,0.7771679627651205,7.4965,20.777,-13.2805,-0.1585,195.8833,30.0,1e-05,point
C30_wb0p44_R50,data\thermal_stress\raw\温度应力\C30温度应力\C30\基准C30\2016-05-12-1122.xls,C30,0.44,R50,50,0.5,93.9741,0.7782727521180651,7.6431,20.777,-13.1339,-0.1437,196.3366,30.0,1e-05,point
C30_wb0p44_R50,data\thermal_stress\raw\温度应力\C30温度应力\C30\基准C30\2016-05-12-1122.xls,C30,0.44,R50,50,0.5,94.1341,0.779597836799258,7.7852,20.777,-12.991800000000001,-0.1408,196.3516,30.0,1e-05,point
C30_wb0p44_R50,data\thermal_stress\raw\温度应力\C30温度应力\C30\基准C30\2016-05-12-1122.xls,C30,0.44,R50,50,0.5,94.2941,0.7809229214804508,8.0065,20.777,-12.7705,-0.1264,196.799,30.0,1e-05,point
C30_wb0p44_R50,data\thermal_stress\raw\温度应力\C30温度应力\C30\基准C30\2016-05-12-1122.xls,C30,0.44,R50,50,0.5,94.4274,0.7820268826554697,8.1189,20.777,-12.658100000000001,-0.1259,197.2497,30.0,1e-05,point
C30_wb0p44_R50,data\thermal_stress\raw\温度应力\C30温度应力\C30\基准C30\2016-05-12-1122.xls,C30,0.44,R50,50,0.5,94.5874,0.7833519673366627,8.3078,20.777,-12.4692,-0.1177,197.3278,30.0,1e-05,point
C30_wb0p44_R50,data\thermal_stress\raw\温度应力\C30温度应力\C30\基准C30\2016-05-12-1122.xls,C30,0.44,R50,50,0.5,94.7474,0.7846770520178555,8.4549,20.777,-12.3221,-0.1027,198.1819,30.0,1e-05,point
C30_wb0p44_R50,data\thermal_stress\raw\温度应力\C30温度应力\C30\基准C30\2016-05-12-1122.xls,C30,0.44,R50,50,0.5,94.8807,0.7857810131928744,8.6003,20.777,-12.1767,-0.1042,198.1819,30.0,1e-05,point
C30_wb0p44_R50,data\thermal_stress\raw\温度应力\C30温度应力\C30\基准C30\2016-05-12-1122.xls,C30,0.44,R50,50,0.5,95.0407,0.7871060978740673,8.752,20.777,-12.025,-0.0932,199.0175,30.0,1e-05,point
C30_wb0p44_R50,data\thermal_stress\raw\温度应力\C30温度应力\C30\基准C30\2016-05-12-1122.xls,C30,0.44,R50,50,0.5,95.2007,0.7884311825552601,8.9218,20.777,-11.855200000000002,-0.0909,199.0175,30.0,1e-05,point
C30_wb0p44_R50,data\thermal_stress\raw\温度应力\C30温度应力\C30\基准C30\2016-05-12-1122.xls,C30,0.44,R50,50,0.5,95.3341,0.7895359719082048,9.0551,20.777,-11.721900000000002,-0.0822,200.0024,30.0,1e-05,point
C30_wb0p44_R50,data\thermal_stress\raw\温度应力\C30温度应力\C30\基准C30\2016-05-12-1122.xls,C30,0.44,R50,50,0.5,95.4941,0.7908610565893976,9.2044,20.777,-11.572600000000001,-0.0816,200.0597,30.0,1e-05,point
C30_wb0p44_R50,data\thermal_stress\raw\温度应力\C30温度应力\C30\基准C30\2016-05-12-1122.xls,C30,0.44,R50,50,0.5,95.6541,0.7921861412705906,9.3423,20.777,-11.434700000000001,-0.0685,200.4304,30.0,1e-05,point
C30_wb0p44_R50,data\thermal_stress\raw\温度应力\C30温度应力\C30\基准C30\2016-05-12-1122.xls,C30,0.44,R50,50,0.5,95.7874,0.7932901024456095,9.4952,20.777,-11.2818,-0.0703,200.6055,30.0,1e-05,point
C30_wb0p44_R50,data\thermal_stress\raw\温度应力\C30温度应力\C30\基准C30\2016-05-12-1122.xls,C30,0.44,R50,50,0.5,95.9474,0.7946151871268023,9.6096,20.777,-11.1674,-0.0662,200.7544,30.0,1e-05,point
C30_wb0p44_R50,data\thermal_stress\raw\温度应力\C30温度应力\C30\基准C30\2016-05-12-1122.xls,C30,0.44,R50,50,0.5,96.1074,0.7959402718079952,9.797,20.777,-10.98,-0.0553,200.9833,30.0,1e-05,point
C30_wb0p44_R50,data\thermal_stress\raw\温度应力\C30温度应力\C30\基准C30\2016-05-12-1122.xls,C30,0.44,R50,50,0.5,96.2407,0.7970442329830141,9.9024,20.777,-10.874600000000001,-0.0591,200.7838,30.0,1e-05,point
C30_wb0p44_R50,data\thermal_stress\raw\温度应力\C30温度应力\C30\基准C30\2016-05-12-1122.xls,C30,0.44,R50,50,0.5,96.4007,0.7983693176642069,10.0378,20.777,-10.7392,-0.0454,201.3036,30.0,1e-05,point
C30_wb0p44_R50,data\thermal_stress\raw\温度应力\C30温度应力\C30\基准C30\2016-05-12-1122.xls,C30,0.44,R50,50,0.5,96.5607,0.7996944023453999,10.1613,20.777,-10.6157,-0.0474,201.3247,30.0,1e-05,point
C30_wb0p44_R50,data\thermal_stress\raw\温度应力\C30温度应力\C30\基准C30\2016-05-12-1122.xls,C30,0.44,R50,50,0.5,96.6941,0.8007991916983446,10.2918,20.777,-10.4852,-0.0411,201.7834,30.0,1e-05,point
C30_wb0p44_R50,data\thermal_stress\raw\温度应力\C30温度应力\C30\基准C30\2016-05-12-1122.xls,C30,0.44,R50,50,0.5,96.8541,0.8021242763795374,10.3783,20.777,-10.398700000000002,-0.0332,202.1107,30.0,1e-05,point
C30_wb0p44_R50,data\thermal_stress\raw\温度应力\C30温度应力\C30\基准C30\2016-05-12-1122.xls,C30,0.44,R50,50,0.5,97.0141,0.8034493610607303,10.5587,20.777,-10.218300000000001,-0.0404,202.7826,30.0,1e-05,point
C30_wb0p44_R50,data\thermal_stress\raw\温度应力\C30温度应力\C30\基准C30\2016-05-12-1122.xls,C30,0.44,R50,50,0.5,97.1474,0.8045533222357492,10.6357,20.777,-10.141300000000001,-0.0289,204.3448,30.0,1e-05,point
C30_wb0p44_R50,data\thermal_stress\raw\温度应力\C30温度应力\C30\基准C30\2016-05-12-1122.xls,C30,0.44,R50,50,0.5,97.3074,0.805878406916942,10.7547,20.777,-10.022300000000001,-0.0236,204.4053,30.0,1e-05,point
C30_wb0p44_R50,data\thermal_stress\raw\温度应力\C30温度应力\C30\基准C30\2016-05-12-1122.xls,C30,0.44,R50,50,0.5,97.4674,0.807203491598135,10.8861,20.777,-9.8909,-0.0239,204.4053,30.0,1e-05,point
C30_wb0p44_R50,data\thermal_stress\raw\温度应力\C30温度应力\C30\基准C30\2016-05-12-1122.xls,C30,0.44,R50,50,0.5,97.6007,0.8083074527731539,11.0057,20.777,-9.771300000000002,-0.023,204.4053,30.0,1e-05,point
C30_wb0p44_R50,data\thermal_stress\raw\温度应力\C30温度应力\C30\基准C30\2016-05-12-1122.xls,C30,0.44,R50,50,0.5,97.7607,0.8096325374543467,11.1033,20.777,-9.6737,-0.0198,204.512,30.0,1e-05,point
C30_wb0p44_R50,data\thermal_stress\raw\温度应力\C30温度应力\C30\基准C30\2016-05-12-1122.xls,C30,0.44,R50,50,0.5,97.9207,0.8109576221355396,11.251,20.777,-9.526000000000002,-0.0183,204.557,30.0,1e-05,point
C30_wb0p44_R50,data\thermal_stress\raw\温度应力\C30温度应力\C30\基准C30\2016-05-12-1122.xls,C30,0.44,R50,50,0.5,98.0541,0.8120624114884842,11.3566,20.777,-9.4204,-0.0171,204.557,30.0,1e-05,point
C30_wb0p44_R50,data\thermal_stress\raw\温度应力\C30温度应力\C30\基准C30\2016-05-12-1122.xls,C30,0.44,R50,50,0.5,98.2141,0.8133874961696771,11.4619,20.777,-9.315100000000001,-0.013,205.7346,30.0,1e-05,point
C30_wb0p44_R50,data\thermal_stress\raw\温度应力\C30温度应力\C30\基准C30\2016-05-12-1122.xls,C30,0.44,R50,50,0.5,98.3741,0.81471258085087,11.5831,20.777,-9.193900000000001,-0.0117,207.0507,30.0,1e-05,point
C30_wb0p44_R50,data\thermal_stress\raw\温度应力\C30温度应力\C30\基准C30\2016-05-12-1122.xls,C30,0.44,R50,50,0.5,98.5074,0.8158165420258888,11.6713,20.777,-9.1057,-0.0105,207.0507,30.0,1e-05,point
C30_wb0p44_R50,data\thermal_stress\raw\温度应力\C30温度应力\C30\基准C30\2016-05-12-1122.xls,C30,0.44,R50,50,0.5,98.6674,0.8171416267070818,11.7872,20.777,-8.9898,-0.0033,207.1796,30.0,1e-05,point
C30_wb0p44_R50,data\thermal_stress\raw\温度应力\C30温度应力\C30\基准C30\2016-05-12-1122.xls,C30,0.44,R50,50,0.5,98.8274,0.8184667113882746,11.9015,20.777,-8.8755,-0.0108,207.1796,30.0,1e-05,point
C30_wb0p44_R50,data\thermal_stress\raw\温度应力\C30温度应力\C30\基准C30\2016-05-12-1122.xls,C30,0.44,R50,50,0.5,98.9607,0.8195706725632935,12.0025,20.777,-8.774500000000002,-0.0103,207.1796,30.0,1e-05,point
C30_wb0p44_R50,data\thermal_stress\raw\温度应力\C30温度应力\C30\基准C30\2016-05-12-1122.xls,C30,0.44,R50,50,0.5,99.1207,0.8208957572444864,12.081,20.777,-8.696000000000002,-0.0087,207.2445,30.0,1e-05,point
C30_wb0p44_R50,data\thermal_stress\raw\温度应力\C30温度应力\C30\基准C30\2016-05-12-1122.xls,C30,0.44,R50,50,0.5,99.2807,0.8222208419256792,12.2183,20.777,-8.558700000000002,0.0082,207.6956,30.0,1e-05,point
C30_wb0p44_R50,data\thermal_stress\raw\温度应力\C30温度应力\C30\基准C30\2016-05-12-1122.xls,C30,0.44,R50,50,0.5,99.4141,0.8233256312786239,12.3055,20.777,-8.4715,-0.0077,207.5505,30.0,1e-05,point
C30_wb0p44_R50,data\thermal_stress\raw\温度应力\C30温度应力\C30\基准C30\2016-05-12-1122.xls,C30,0.44,R50,50,0.5,99.5741,0.8246507159598169,12.3915,20.777,-8.3855,0.0075,207.7849,30.0,1e-05,point
