Repository: patiencenice/Predictive-cracking-model

# Predictive-cracking-model
d:\cursor\SteelFiberCrackPredictor\

File: SteelFiberCrackPredictor/data/thermal_stress/c30_thermal_stress_training_point.csv (part 23 of 35)
sample_id,source_file,strength_grade,w_b_ratio,restraint_code,restraint_percent,restraint_factor_R,time_h,time_h_norm,specimen_temperature_c,T_reference,delta_T_point,axial_stress_mpa,deformation_um,cube_strength_mpa,thermal_expansion_alpha,granularity
C30_wb0p44_R50,data\thermal_stress\raw\温度应力\C30温度应力\C30\基准C30\2016-05-12-1122.xls,C30,0.44,R50,50,0.5,99.7341,0.8259758006410097,12.5539,20.777,-8.2231,0.006,207.7389,30.0,1e-05,point
C30_wb0p44_R50,data\thermal_stress\raw\温度应力\C30温度应力\C30\基准C30\2016-05-12-1122.xls,C30,0.44,R50,50,0.5,99.8674,0.8270797618160286,12.5991,20.777,-8.177900000000001,0.0145,207.7389,30.0,1e-05,point
C30_wb0p44_R50,data\thermal_stress\raw\温度应力\C30温度应力\C30\基准C30\2016-05-12-1122.xls,C30,0.44,R50,50,0.5,100.0274,0.8284048464972215,12.723,20.777,-8.054,0.0085,207.515,30.0,1e-05,point
C30_wb0p44_R50,data\thermal_stress\raw\温度应力\C30温度应力\C30\基准C30\2016-05-12-1122.xls,C30,0.44,R50,50,0.5,100.1874,0.8297299311784143,12.8152,20.777,-7.9618,0.0213,207.515,30.0,1e-05,point
C30_wb0p44_R50,data\thermal_stress\raw\温度应力\C30温度应力\C30\基准C30\2016-05-12-1122.xls,C30,0.44,R50,50,0.5,100.3207,0.8308338923534332,12.9173,20.777,-7.859700000000002,0.0142,206.898,30.0,1e-05,point
C30_wb0p44_R50,data\thermal_stress\raw\温度应力\C30温度应力\C30\基准C30\2016-05-12-1122.xls,C30,0.44,R50,50,0.5,100.4807,0.8321589770346262,12.9733,20.777,-7.803700000000001,0.0198,206.898,30.0,1e-05,point
C30_wb0p44_R50,data\thermal_stress\raw\温度应力\C30温度应力\C30\基准C30\2016-05-12-1122.xls,C30,0.44,R50,50,0.5,100.6407,0.833484061715819,13.0803,20.777,-7.696700000000002,0.0186,206.8469,30.0,1e-05,point
C30_wb0p44_R50,data\thermal_stress\raw\温度应力\C30温度应力\C30\基准C30\2016-05-12-1122.xls,C30,0.44,R50,50,0.5,100.7741,0.8345888510687637,13.1348,20.777,-7.642200000000001,0.023,206.8469,30.0,1e-05,point
C30_wb0p44_R50,data\thermal_stress\raw\温度应力\C30温度应力\C30\基准C30\2016-05-12-1122.xls,C30,0.44,R50,50,0.5,100.9341,0.8359139357499565,13.2073,20.777,-7.569700000000001,0.0194,206.5801,30.0,1e-05,point
C30_wb0p44_R50,data\thermal_stress\raw\温度应力\C30温度应力\C30\基准C30\2016-05-12-1122.xls,C30,0.44,R50,50,0.5,101.0941,0.8372390204311494,13.3266,20.777,-7.450400000000002,0.0216,206.6727,30.0,1e-05,point
C30_wb0p44_R50,data\thermal_stress\raw\温度应力\C30温度应力\C30\基准C30\2016-05-12-1122.xls,C30,0.44,R50,50,0.5,101.2274,0.8383429816061683,13.3829,20.777,-7.394100000000002,0.0225,206.7859,30.0,1e-05,point
C30_wb0p44_R50,data\thermal_stress\raw\温度应力\C30温度应力\C30\基准C30\2016-05-12-1122.xls,C30,0.44,R50,50,0.5,101.3874,0.8396680662873611,13.4822,20.777,-7.2948,0.0237,206.8108,30.0,1e-05,point
C30_wb0p44_R50,data\thermal_stress\raw\温度应力\C30温度应力\C30\基准C30\2016-05-12-1122.xls,C30,0.44,R50,50,0.5,101.5474,0.8409931509685541,13.5617,20.777,-7.215300000000001,0.0316,206.8108,30.0,1e-05,point
C30_wb0p44_R50,data\thermal_stress\raw\温度应力\C30温度应力\C30\基准C30\2016-05-12-1122.xls,C30,0.44,R50,50,0.5,101.6807,0.842097112143573,13.6294,20.777,-7.147600000000001,0.026,206.4068,30.0,1e-05,point
C30_wb0p44_R50,data\thermal_stress\raw\温度应力\C30温度应力\C30\基准C30\2016-05-12-1122.xls,C30,0.44,R50,50,0.5,101.8407,0.8434221968247658,13.6814,20.777,-7.095600000000001,0.0263,206.4068,30.0,1e-05,point
C30_wb0p44_R50,data\thermal_stress\raw\温度应力\C30温度应力\C30\基准C30\2016-05-12-1122.xls,C30,0.44,R50,50,0.5,102.0007,0.8447472815059587,13.7749,20.777,-7.0021,0.02,206.1698,30.0,1e-05,point
C30_wb0p44_R50,data\thermal_stress\raw\温度应力\C30温度应力\C30\基准C30\2016-05-12-1122.xls,C30,0.44,R50,50,0.5,102.1341,0.8458520708589033,13.828,20.777,-6.949000000000002,0.0245,206.3456,30.0,1e-05,point
C30_wb0p44_R50,data\thermal_stress\raw\温度应力\C30温度应力\C30\基准C30\2016-05-12-1122.xls,C30,0.44,R50,50,0.5,102.2941,0.8471771555400962,13.9277,20.777,-6.849300000000001,0.0197,206.1212,30.0,1e-05,point
C30_wb0p44_R50,data\thermal_stress\raw\温度应力\C30温度应力\C30\基准C30\2016-05-12-1122.xls,C30,0.44,R50,50,0.5,102.4541,0.8485022402212891,14.0088,20.777,-6.7682,0.0188,205.8716,30.0,1e-05,point
C30_wb0p44_R50,data\thermal_stress\raw\温度应力\C30温度应力\C30\基准C30\2016-05-12-1122.xls,C30,0.44,R50,50,0.5,102.5874,0.849606201396308,14.0101,20.777,-6.7669000000000015,0.0249,205.8143,30.0,1e-05,point
C30_wb0p44_R50,data\thermal_stress\raw\温度应力\C30温度应力\C30\基准C30\2016-05-12-1122.xls,C30,0.44,R50,50,0.5,102.7474,0.8509312860775009,14.102,20.777,-6.675000000000001,0.026,205.6553,30.0,1e-05,point
C30_wb0p44_R50,data\thermal_stress\raw\温度应力\C30温度应力\C30\基准C30\2016-05-12-1122.xls,C30,0.44,R50,50,0.5,102.9074,0.8522563707586938,14.213,20.777,-6.564000000000002,0.0216,205.441,30.0,1e-05,point
C30_wb0p44_R50,data\thermal_stress\raw\温度应力\C30温度应力\C30\基准C30\2016-05-12-1122.xls,C30,0.44,R50,50,0.5,103.0407,0.8533603319337126,14.2443,20.777,-6.5327,0.018,205.3098,30.0,1e-05,point
C30_wb0p44_R50,data\thermal_stress\raw\温度应力\C30温度应力\C30\基准C30\2016-05-12-1122.xls,C30,0.44,R50,50,0.5,103.2007,0.8546854166149055,14.3093,20.777,-6.467700000000001,0.0238,205.3098,30.0,1e-05,point
C30_wb0p44_R50,data\thermal_stress\raw\温度应力\C30温度应力\C30\基准C30\2016-05-12-1122.xls,C30,0.44,R50,50,0.5,103.3607,0.8560105012960985,14.3482,20.777,-6.428800000000001,0.0248,205.1806,30.0,1e-05,point
C30_wb0p44_R50,data\thermal_stress\raw\温度应力\C30温度应力\C30\基准C30\2016-05-12-1122.xls,C30,0.44,R50,50,0.5,103.4941,0.857115290649043,14.4336,20.777,-6.343400000000001,0.0239,205.0361,30.0,1e-05,point
C30_wb0p44_R50,data\thermal_stress\raw\温度应力\C30温度应力\C30\基准C30\2016-05-12-1122.xls,C30,0.44,R50,50,0.5,103.6541,0.858440375330236,14.4475,20.777,-6.329500000000001,0.0153,204.7165,30.0,1e-05,point
C30_wb0p44_R50,data\thermal_stress\raw\温度应力\C30温度应力\C30\基准C30\2016-05-12-1122.xls,C30,0.44,R50,50,0.5,103.8141,0.8597654600114288,14.3736,20.777,-6.403400000000001,0.0157,204.7258,30.0,1e-05,point
C30_wb0p44_R50,data\thermal_stress\raw\温度应力\C30温度应力\C30\基准C30\2016-05-12-1122.xls,C30,0.44,R50,50,0.5,103.9472,0.8608677648305961,14.3581,20.777,-6.418900000000001,0.0346,204.5047,30.0,1e-05,point
C30_wb0p44_R50,data\thermal_stress\raw\温度应力\C30温度应力\C30\基准C30\2016-05-12-1122.xls,C30,0.44,R50,50,0.5,104.1072,0.8621928495117892,13.9758,20.777,-6.8012000000000015,-0.0359,199.2835,30.0,1e-05,point
C30_wb0p44_R50,data\thermal_stress\raw\温度应力\C30温度应力\C30\基准C30\2016-05-12-1122.xls,C30,0.44,R50,50,0.5,104.2672,0.8635179341929821,13.5406,20.777,-7.2364000000000015,-0.1339,194.4954,30.0,1e-05,point
C30_wb0p44_R50,data\thermal_stress\raw\温度应力\C30温度应力\C30\基准C30\2016-05-12-1122.xls,C30,0.44,R50,50,0.5,104.4006,0.8646227235459266,13.0177,20.777,-7.759300000000001,-0.1768,193.3315,30.0,1e-05,point
C30_wb0p44_R50,data\thermal_stress\raw\温度应力\C30温度应力\C30\基准C30\2016-05-12-1122.xls,C30,0.44,R50,50,0.5,104.5606,0.8659478082271195,12.4518,20.777,-8.3252,-0.2065,192.7699,30.0,1e-05,point
C30_wb0p44_R50,data\thermal_stress\raw\温度应力\C30温度应力\C30\基准C30\2016-05-12-1122.xls,C30,0.44,R50,50,0.5,104.7206,0.8672728929083124,11.83,20.777,-8.947000000000001,-0.2315,191.7517,30.0,1e-05,point
C30_wb0p44_R50,data\thermal_stress\raw\温度应力\C30温度应力\C30\基准C30\2016-05-12-1122.xls,C30,0.44,R50,50,0.5,104.8539,0.8683768540833312,11.4254,20.777,-9.351600000000001,-0.2561,191.2703,30.0,1e-05,point
C30_wb0p44_R50,data\thermal_stress\raw\温度应力\C30温度应力\C30\基准C30\2016-05-12-1122.xls,C30,0.44,R50,50,0.5,105.0139,0.8697019387645242,10.9163,20.777,-9.860700000000001,-0.2802,189.1316,30.0,1e-05,point
C30_wb0p44_R50,data\thermal_stress\raw\温度应力\C30温度应力\C30\基准C30\2016-05-12-1122.xls,C30,0.44,R50,50,0.5,105.1739,0.8710270234457171,10.3969,20.777,-10.3801,-0.2992,188.4359,30.0,1e-05,point
C30_wb0p44_R50,data\thermal_stress\raw\温度应力\C30温度应力\C30\基准C30\2016-05-12-1122.xls,C30,0.44,R50,50,0.5,105.3072,0.8721309846207359,9.9677,20.777,-10.8093,-0.3091,187.9893,30.0,1e-05,point
C30_wb0p44_R50,data\thermal_stress\raw\温度应力\C30温度应力\C30\基准C30\2016-05-12-1122.xls,C30,0.44,R50,50,0.5,105.4672,0.8734560693019289,9.4985,20.777,-11.278500000000001,-0.3286,186.8968,30.0,1e-05,point
C30_wb0p44_R50,data\thermal_stress\raw\温度应力\C30温度应力\C30\基准C30\2016-05-12-1122.xls,C30,0.44,R50,50,0.5,105.6272,0.8747811539831217,9.0819,20.777,-11.695100000000002,-0.3485,185.4699,30.0,1e-05,point
C30_wb0p44_R50,data\thermal_stress\raw\温度应力\C30温度应力\C30\基准C30\2016-05-12-1122.xls,C30,0.44,R50,50,0.5,105.7606,0.8758859433360663,8.7111,20.777,-12.065900000000001,-0.3641,184.6041,30.0,1e-05,point
C30_wb0p44_R50,data\thermal_stress\raw\温度应力\C30温度应力\C30\基准C30\2016-05-12-1122.xls,C30,0.44,R50,50,0.5,105.9206,0.8772110280172591,8.2689,20.777,-12.5081,-0.3719,183.8198,30.0,1e-05,point
C30_wb0p44_R50,data\thermal_stress\raw\温度应力\C30温度应力\C30\基准C30\2016-05-12-1122.xls,C30,0.44,R50,50,0.5,106.0806,0.8785361126984522,7.9502,20.777,-12.826800000000002,-0.3875,183.2409,30.0,1e-05,point
C30_wb0p44_R50,data\thermal_stress\raw\温度应力\C30温度应力\C30\基准C30\2016-05-12-1122.xls,C30,0.44,R50,50,0.5,106.2139,0.879640073873471,7.6771,20.777,-13.099900000000002,-0.398,183.7122,30.0,1e-05,point
C30_wb0p44_R50,data\thermal_stress\raw\温度应力\C30温度应力\C30\基准C30\2016-05-12-1122.xls,C30,0.44,R50,50,0.5,106.3739,0.880965158554664,7.3544,20.777,-13.422600000000001,-0.4031,183.4803,30.0,1e-05,point
C30_wb0p44_R50,data\thermal_stress\raw\温度应力\C30温度应力\C30\基准C30\2016-05-12-1122.xls,C30,0.44,R50,50,0.5,106.5339,0.8822902432358568,7.0416,20.777,-13.735400000000002,-0.4143,183.0654,30.0,1e-05,point
C30_wb0p44_R50,data\thermal_stress\raw\温度应力\C30温度应力\C30\基准C30\2016-05-12-1122.xls,C30,0.44,R50,50,0.5,106.6672,0.8833942044108756,6.8484,20.777,-13.928600000000001,-0.4168,184.2216,30.0,1e-05,point
C30_wb0p44_R50,data\thermal_stress\raw\温度应力\C30温度应力\C30\基准C30\2016-05-12-1122.xls,C30,0.44,R50,50,0.5,106.8272,0.8847192890920685,6.5792,20.777,-14.1978,-0.4241,184.2216,30.0,1e-05,point
C30_wb0p44_R50,data\thermal_stress\raw\温度应力\C30温度应力\C30\基准C30\2016-05-12-1122.xls,C30,0.44,R50,50,0.5,106.9873,0.8860452019511872,6.3344,20.777,-14.442600000000002,-0.4317,184.0862,30.0,1e-05,point
C30_wb0p44_R50,data\thermal_stress\raw\温度应力\C30温度应力\C30\基准C30\2016-05-12-1122.xls,C30,0.44,R50,50,0.5,107.1207,0.8871499913041317,6.201,20.777,-14.576,-0.4368,183.8794,30.0,1e-05,point
C30_wb0p44_R50,data\thermal_stress\raw\温度应力\C30温度应力\C30\基准C30\2016-05-12-1122.xls,C30,0.44,R50,50,0.5,107.2807,0.8884750759853246,6.0074,20.777,-14.7696,-0.4403,184.8853,30.0,1e-05,point
C30_wb0p44_R50,data\thermal_stress\raw\温度应力\C30温度应力\C30\基准C30\2016-05-12-1122.xls,C30,0.44,R50,50,0.5,107.4407,0.8898001606665177,5.8215,20.777,-14.9555,-0.4464,184.8853,30.0,1e-05,point
C30_wb0p44_R50,data\thermal_stress\raw\温度应力\C30温度应力\C30\基准C30\2016-05-12-1122.xls,C30,0.44,R50,50,0.5,107.574,0.8909041218415364,5.731,20.777,-15.046000000000001,-0.4516,184.8853,30.0,1e-05,point
C30_wb0p44_R50,data\thermal_stress\raw\温度应力\C30温度应力\C30\基准C30\2016-05-12-1122.xls,C30,0.44,R50,50,0.5,107.734,0.8922292065227293,5.5756,20.777,-15.201400000000001,-0.4539,184.8853,30.0,1e-05,point
C30_wb0p44_R50,data\thermal_stress\raw\温度应力\C30温度应力\C30\基准C30\2016-05-12-1122.xls,C30,0.44,R50,50,0.5,107.894,0.8935542912039223,5.4439,20.777,-15.333100000000002,-0.4587,184.8853,30.0,1e-05,point
C30_wb0p44_R50,data\thermal_stress\raw\温度应力\C30温度应力\C30\基准C30\2016-05-12-1122.xls,C30,0.44,R50,50,0.5,108.0273,0.894658252378941,5.3922,20.777,-15.384800000000002,-0.459,186.0995,30.0,1e-05,point
C30_wb0p44_R50,data\thermal_stress\raw\温度应力\C30温度应力\C30\基准C30\2016-05-12-1122.xls,C30,0.44,R50,50,0.5,108.1873,0.895983337060134,5.3063,20.777,-15.4707,-0.4612,187.6762,30.0,1e-05,point
C30_wb0p44_R50,data\thermal_stress\raw\温度应力\C30温度应力\C30\基准C30\2016-05-12-1122.xls,C30,0.44,R50,50,0.5,108.3473,0.897308421741327,5.1991,20.777,-15.577900000000001,-0.4628,187.6762,30.0,1e-05,point
C30_wb0p44_R50,data\thermal_stress\raw\温度应力\C30温度应力\C30\基准C30\2016-05-12-1122.xls,C30,0.44,R50,50,0.5,108.4807,0.8984132110942715,5.1813,20.777,-15.5957,-0.4621,189.213,30.0,1e-05,point
C30_wb0p44_R50,data\thermal_stress\raw\温度应力\C30温度应力\C30\基准C30\2016-05-12-1122.xls,C30,0.44,R50,50,0.5,108.6407,0.8997382957754644,5.1407,20.777,-15.636300000000002,-0.467,190.1411,30.0,1e-05,point
C30_wb0p44_R50,data\thermal_stress\raw\温度应力\C30温度应力\C30\基准C30\2016-05-12-1122.xls,C30,0.44,R50,50,0.5,108.8007,0.9010633804566573,5.0811,20.777,-15.695900000000002,-0.4646,190.1411,30.0,1e-05,point
C30_wb0p44_R50,data\thermal_stress\raw\温度应力\C30温度应力\C30\基准C30\2016-05-12-1122.xls,C30,0.44,R50,50,0.5,108.934,0.9021673416316761,5.0558,20.777,-15.721200000000001,-0.468,191.0594,30.0,1e-05,point
C30_wb0p44_R50,data\thermal_stress\raw\温度应力\C30温度应力\C30\基准C30\2016-05-12-1122.xls,C30,0.44,R50,50,0.5,109.094,0.903492426312869,5.0215,20.777,-15.755500000000001,-0.4658,191.0594,30.0,1e-05,point
C30_wb0p44_R50,data\thermal_stress\raw\温度应力\C30温度应力\C30\基准C30\2016-05-12-1122.xls,C30,0.44,R50,50,0.5,109.254,0.904817510994062,5.0429,20.777,-15.734100000000002,-0.4658,191.6514,30.0,1e-05,point
C30_wb0p44_R50,data\thermal_stress\raw\温度应力\C30温度应力\C30\基准C30\2016-05-12-1122.xls,C30,0.44,R50,50,0.5,109.3873,0.9059214721690808,5.0352,20.777,-15.741800000000001,-0.4691,192.2386,30.0,1e-05,point
C30_wb0p44_R50,data\thermal_stress\raw\温度应力\C30温度应力\C30\基准C30\2016-05-12-1122.xls,C30,0.44,R50,50,0.5,109.5473,0.9072465568502738,5.0428,20.777,-15.734200000000001,-0.4661,192.2386,30.0,1e-05,point
C30_wb0p44_R50,data\thermal_stress\raw\温度应力\C30温度应力\C30\基准C30\2016-05-12-1122.xls,C30,0.44,R50,50,0.5,109.7073,0.9085716415314666,5.022,20.777,-15.755,-0.4657,192.6349,30.0,1e-05,point
C30_wb0p44_R50,data\thermal_stress\raw\温度应力\C30温度应力\C30\基准C30\2016-05-12-1122.xls,C30,0.44,R50,50,0.5,109.8407,0.9096764308844112,5.0215,20.777,-15.755500000000001,-0.4727,192.8229,30.0,1e-05,point
C30_wb0p44_R50,data\thermal_stress\raw\温度应力\C30温度应力\C30\基准C30\2016-05-12-1122.xls,C30,0.44,R50,50,0.5,110.0007,0.911001515565604,5.0454,20.777,-15.7316,-0.4729,192.8229,30.0,1e-05,point
C30_wb0p44_R50,data\thermal_stress\raw\温度应力\C30温度应力\C30\基准C30\2016-05-12-1122.xls,C30,0.44,R50,50,0.5,110.1607,0.912326600246797,5.066,20.777,-15.711000000000002,-0.4593,192.9053,30.0,1e-05,point
C30_wb0p44_R50,data\thermal_stress\raw\温度应力\C30温度应力\C30\基准C30\2016-05-12-1122.xls,C30,0.44,R50,50,0.5,110.294,0.9134305614218159,5.0858,20.777,-15.691200000000002,-0.4641,193.214,30.0,1e-05,point
C30_wb0p44_R50,data\thermal_stress\raw\温度应力\C30温度应力\C30\基准C30\2016-05-12-1122.xls,C30,0.44,R50,50,0.5,110.454,0.9147556461030087,5.1492,20.777,-15.6278,-0.4624,193.2895,30.0,1e-05,point
C30_wb0p44_R50,data\thermal_stress\raw\温度应力\C30温度应力\C30\基准C30\2016-05-12-1122.xls,C30,0.44,R50,50,0.5,110.614,0.9160807307842017,5.1588,20.777,-15.618200000000002,-0.4561,193.4154,30.0,1e-05,point
C30_wb0p44_R50,data\thermal_stress\raw\温度应力\C30温度应力\C30\基准C30\2016-05-12-1122.xls,C30,0.44,R50,50,0.5,110.7473,0.9171846919592205,5.186,20.777,-15.591000000000001,-0.4528,194.2155,30.0,1e-05,point
C30_wb0p44_R50,data\thermal_stress\raw\温度应力\C30温度应力\C30\基准C30\2016-05-12-1122.xls,C30,0.44,R50,50,0.5,110.9073,0.9185097766404134,5.2645,20.777,-15.512500000000001,-0.4445,194.2155,30.0,1e-05,point
C30_wb0p44_R50,data\thermal_stress\raw\温度应力\C30温度应力\C30\基准C30\2016-05-12-1122.xls,C30,0.44,R50,50,0.5,111.0673,0.9198348613216064,5.3111,20.777,-15.465900000000001,-0.4452,195.1234,30.0,1e-05,point
C30_wb0p44_R50,data\thermal_stress\raw\温度应力\C30温度应力\C30\基准C30\2016-05-12-1122.xls,C30,0.44,R50,50,0.5,111.2007,0.9209396506745509,5.3194,20.777,-15.457600000000001,-0.4451,195.6419,30.0,1e-05,point
C30_wb0p44_R50,data\thermal_stress\raw\温度应力\C30温度应力\C30\基准C30\2016-05-12-1122.xls,C30,0.44,R50,50,0.5,111.3607,0.9222647353557438,5.3574,20.777,-15.4196,-0.4441,195.6419,30.0,1e-05,point
C30_wb0p44_R50,data\thermal_stress\raw\温度应力\C30温度应力\C30\基准C30\2016-05-12-1122.xls,C30,0.44,R50,50,0.5,111.5207,0.9235898200369368,5.4148,20.777,-15.362200000000001,-0.4385,195.7148,30.0,1e-05,point
C30_wb0p44_R50,data\thermal_stress\raw\温度应力\C30温度应力\C30\基准C30\2016-05-12-1122.xls,C30,0.44,R50,50,0.5,111.654,0.9246937812119556,5.4613,20.777,-15.315700000000001,-0.4337,195.7621,30.0,1e-05,point
C30_wb0p44_R50,data\thermal_stress\raw\温度应力\C30温度应力\C30\基准C30\2016-05-12-1122.xls,C30,0.44,R50,50,0.5,111.814,0.9260188658931484,5.5211,20.777,-15.2559,-0.427,196.0929,30.0,1e-05,point
C30_wb0p44_R50,data\thermal_stress\raw\温度应力\C30温度应力\C30\基准C30\2016-05-12-1122.xls,C30,0.44,R50,50,0.5,111.974,0.9273439505743414,5.633,20.777,-15.144000000000002,-0.4107,196.599,30.0,1e-05,point
C30_wb0p44_R50,data\thermal_stress\raw\温度应力\C30温度应力\C30\基准C30\2016-05-12-1122.xls,C30,0.44,R50,50,0.5,112.1073,0.9284479117493601,5.6458,20.777,-15.1312,-0.4127,197.1307,30.0,1e-05,point
C30_wb0p44_R50,data\thermal_stress\raw\温度应力\C30温度应力\C30\基准C30\2016-05-12-1122.xls,C30,0.44,R50,50,0.5,112.2673,0.9297729964305532,5.7091,20.777,-15.067900000000002,-0.4093,197.1307,30.0,1e-05,point
C30_wb0p44_R50,data\thermal_stress\raw\温度应力\C30温度应力\C30\基准C30\2016-05-12-1122.xls,C30,0.44,R50,50,0.5,112.4273,0.9310980811117461,5.7553,20.777,-15.021700000000001,-0.4022,197.7437,30.0,1e-05,point
C30_wb0p44_R50,data\thermal_stress\raw\温度应力\C30温度应力\C30\基准C30\2016-05-12-1122.xls,C30,0.44,R50,50,0.5,112.5607,0.9322028704646906,5.8366,20.777,-14.9404,-0.3955,197.7437,30.0,1e-05,point
C30_wb0p44_R50,data\thermal_stress\raw\温度应力\C30温度应力\C30\基准C30\2016-05-12-1122.xls,C30,0.44,R50,50,0.5,112.7207,0.9335279551458835,5.8669,20.777,-14.9101,-0.3983,198.2821,30.0,1e-05,point
C30_wb0p44_R50,data\thermal_stress\raw\温度应力\C30温度应力\C30\基准C30\2016-05-12-1122.xls,C30,0.44,R50,50,0.5,112.8807,0.9348530398270765,5.9658,20.777,-14.811200000000001,-0.3884,198.6728,30.0,1e-05,point
C30_wb0p44_R50,data\thermal_stress\raw\温度应力\C30温度应力\C30\基准C30\2016-05-12-1122.xls,C30,0.44,R50,50,0.5,113.014,0.9359570010020952,5.9994,20.777,-14.777600000000001,-0.3873,198.6728,30.0,1e-05,point
C30_wb0p44_R50,data\thermal_stress\raw\温度应力\C30温度应力\C30\基准C30\2016-05-12-1122.xls,C30,0.44,R50,50,0.5,113.174,0.9372820856832883,6.1012,20.777,-14.6758,-0.3789,199.0046,30.0,1e-05,point
C30_wb0p44_R50,data\thermal_stress\raw\温度应力\C30温度应力\C30\基准C30\2016-05-12-1122.xls,C30,0.44,R50,50,0.5,113.334,0.9386071703644812,6.13,20.777,-14.647000000000002,-0.3721,199.2044,30.0,1e-05,point
C30_wb0p44_R50,data\thermal_stress\raw\温度应力\C30温度应力\C30\基准C30\2016-05-12-1122.xls,C30,0.44,R50,50,0.5,113.4673,0.9397111315394999,6.181,20.777,-14.596,-0.3663,199.5998,30.0,1e-05,point
C30_wb0p44_R50,data\thermal_stress\raw\温度应力\C30温度应力\C30\基准C30\2016-05-12-1122.xls,C30,0.44,R50,50,0.5,113.6273,0.9410362162206929,6.2832,20.777,-14.4938,-0.3593,200.0932,30.0,1e-05,point
C30_wb0p44_R50,data\thermal_stress\raw\温度应力\C30温度应力\C30\基准C30\2016-05-12-1122.xls,C30,0.44,R50,50,0.5,113.7873,0.9423613009018857,6.3335,20.777,-14.4435,-0.3564,200.1123,30.0,1e-05,point
C30_wb0p44_R50,data\thermal_stress\raw\温度应力\C30温度应力\C30\基准C30\2016-05-12-1122.xls,C30,0.44,R50,50,0.5,113.9207,0.9434660902548303,6.4029,20.777,-14.374100000000002,-0.3454,200.5438,30.0,1e-05,point
C30_wb0p44_R50,data\thermal_stress\raw\温度应力\C30温度应力\C30\基准C30\2016-05-12-1122.xls,C30,0.44,R50,50,0.5,114.0807,0.9447911749360232,6.4681,20.777,-14.308900000000001,-0.3392,200.0401,30.0,1e-05,point
C30_wb0p44_R50,data\thermal_stress\raw\温度应力\C30温度应力\C30\基准C30\2016-05-12-1122.xls,C30,0.44,R50,50,0.5,114.2407,0.9461162596172162,6.5566,20.777,-14.220400000000001,-0.3361,200.4627,30.0,1e-05,point
C30_wb0p44_R50,data\thermal_stress\raw\温度应力\C30温度应力\C30\基准C30\2016-05-12-1122.xls,C30,0.44,R50,50,0.5,114.374,0.947220220792235,6.6024,20.777,-14.174600000000002,-0.3304,199.9981,30.0,1e-05,point
C30_wb0p44_R50,data\thermal_stress\raw\温度应力\C30温度应力\C30\基准C30\2016-05-12-1122.xls,C30,0.44,R50,50,0.5,114.534,0.948545305473428,6.7019,20.777,-14.0751,-0.3215,200.5104,30.0,1e-05,point
C30_wb0p44_R50,data\thermal_stress\raw\温度应力\C30温度应力\C30\基准C30\2016-05-12-1122.xls,C30,0.44,R50,50,0.5,114.694,0.9498703901546208,6.7261,20.777,-14.050900000000002,-0.3255,201.1821,30.0,1e-05,point
C30_wb0p44_R50,data\thermal_stress\raw\温度应力\C30温度应力\C30\基准C30\2016-05-12-1122.xls,C30,0.44,R50,50,0.5,114.8273,0.9509743513296396,6.8387,20.777,-13.938300000000002,-0.3168,201.4067,30.0,1e-05,point
C30_wb0p44_R50,data\thermal_stress\raw\温度应力\C30温度应力\C30\基准C30\2016-05-12-1122.xls,C30,0.44,R50,50,0.5,114.9873,0.9522994360108326,6.8986,20.777,-13.878400000000001,-0.3159,201.8968,30.0,1e-05,point
C30_wb0p44_R50,data\thermal_stress\raw\温度应力\C30温度应力\C30\基准C30\2016-05-12-1122.xls,C30,0.44,R50,50,0.5,115.1473,0.9536245206920255,6.9455,20.777,-13.831500000000002,-0.3152,201.8968,30.0,1e-05,point
C30_wb0p44_R50,data\thermal_stress\raw\温度应力\C30温度应力\C30\基准C30\2016-05-12-1122.xls,C30,0.44,R50,50,0.5,115.2807,0.9547293100449701,7.0064,20.777,-13.770600000000002,-0.3046,202.1937,30.0,1e-05,point
C30_wb0p44_R50,data\thermal_stress\raw\温度应力\C30温度应力\C30\基准C30\2016-05-12-1122.xls,C30,0.44,R50,50,0.5,115.4407,0.956054394726163,7.1216,20.777,-13.6554,-0.2965,202.2938,30.0,1e-05,point
C30_wb0p44_R50,data\thermal_stress\raw\温度应力\C30温度应力\C30\基准C30\2016-05-12-1122.xls,C30,0.44,R50,50,0.5,115.6007,0.9573794794073559,7.1678,20.777,-13.609200000000001,-0.293,202.8188,30.0,1e-05,point
C30_wb0p44_R50,data\thermal_stress\raw\温度应力\C30温度应力\C30\基准C30\2016-05-12-1122.xls,C30,0.44,R50,50,0.5,115.734,0.9584834405823747,7.24,20.777,-13.537,-0.2868,202.8188,30.0,1e-05,point
C30_wb0p44_R50,data\thermal_stress\raw\温度应力\C30温度应力\C30\基准C30\2016-05-12-1122.xls,C30,0.44,R50,50,0.5,115.894,0.9598085252635676,7.3057,20.777,-13.471300000000001,-0.2805,203.36,30.0,1e-05,point
C30_wb0p44_R50,data\thermal_stress\raw\温度应力\C30温度应力\C30\基准C30\2016-05-12-1122.xls,C30,0.44,R50,50,0.5,116.054,0.9611336099447606,7.4101,20.777,-13.366900000000001,-0.2727,203.5233,30.0,1e-05,point
C30_wb0p44_R50,data\thermal_stress\raw\温度应力\C30温度应力\C30\基准C30\2016-05-12-1122.xls,C30,0.44,R50,50,0.5,116.1873,0.9622375711197794,7.4295,20.777,-13.3475,-0.2688,204.3906,30.0,1e-05,point
C30_wb0p44_R50,data\thermal_stress\raw\温度应力\C30温度应力\C30\基准C30\2016-05-12-1122.xls,C30,0.44,R50,50,0.5,116.3473,0.9635626558009723,7.5131,20.777,-13.263900000000001,-0.2626,204.3906,30.0,1e-05,point
C30_wb0p44_R50,data\thermal_stress\raw\温度应力\C30温度应力\C30\基准C30\2016-05-12-1122.xls,C30,0.44,R50,50,0.5,116.5073,0.9648877404821652,7.5836,20.777,-13.1934,-0.2652,204.9539,30.0,1e-05,point
C30_wb0p44_R50,data\thermal_stress\raw\温度应力\C30温度应力\C30\基准C30\2016-05-12-1122.xls,C30,0.44,R50,50,0.5,116.6407,0.9659925298351097,7.6408,20.777,-13.136200000000002,-0.2604,204.5263,30.0,1e-05,point
C30_wb0p44_R50,data\thermal_stress\raw\温度应力\C30温度应力\C30\基准C30\2016-05-12-1122.xls,C30,0.44,R50,50,0.5,116.8007,0.9673176145163027,7.7152,20.777,-13.061800000000002,-0.2571,204.9084,30.0,1e-05,point
C30_wb0p44_R50,data\thermal_stress\raw\温度应力\C30温度应力\C30\基准C30\2016-05-12-1122.xls,C30,0.44,R50,50,0.5,116.9607,0.9686426991974956,7.7984,20.777,-12.9786,-0.2525,204.132,30.0,1e-05,point
C30_wb0p44_R50,data\thermal_stress\raw\温度应力\C30温度应力\C30\基准C30\2016-05-12-1122.xls,C30,0.44,R50,50,0.5,117.094,0.9697466603725143,7.8518,20.777,-12.9252,-0.2483,204.3965,30.0,1e-05,point
C30_wb0p44_R50,data\thermal_stress\raw\温度应力\C30温度应力\C30\基准C30\2016-05-12-1122.xls,C30,0.44,R50,50,0.5,117.254,0.9710717450537074,7.9442,20.777,-12.8328,-0.243,203.831,30.0,1e-05,point
C30_wb0p44_R50,data\thermal_stress\raw\温度应力\C30温度应力\C30\基准C30\2016-05-12-1122.xls,C30,0.44,R50,50,0.5,117.414,0.9723968297349003,7.9998,20.777,-12.7772,-0.2433,204.125,30.0,1e-05,point
C30_wb0p44_R50,data\thermal_stress\raw\温度应力\C30温度应力\C30\基准C30\2016-05-12-1122.xls,C30,0.44,R50,50,0.5,117.5473,0.9735007909099191,8.0755,20.777,-12.701500000000001,-0.2388,204.125,30.0,1e-05,point
C30_wb0p44_R50,data\thermal_stress\raw\温度应力\C30温度应力\C30\基准C30\2016-05-12-1122.xls,C30,0.44,R50,50,0.5,117.7073,0.974825875591112,8.087,20.777,-12.690000000000001,-0.2366,204.678,30.0,1e-05,point
C30_wb0p44_R50,data\thermal_stress\raw\温度应力\C30温度应力\C30\基准C30\2016-05-12-1122.xls,C30,0.44,R50,50,0.5,117.8673,0.9761509602723049,8.1932,20.777,-12.583800000000002,-0.2274,204.7961,30.0,1e-05,point
C30_wb0p44_R50,data\thermal_stress\raw\温度应力\C30温度应力\C30\基准C30\2016-05-12-1122.xls,C30,0.44,R50,50,0.5,118.0007,0.9772557496252494,8.2466,20.777,-12.5304,-0.2267,204.7961,30.0,1e-05,point
C30_wb0p44_R50,data\thermal_stress\raw\温度应力\C30温度应力\C30\基准C30\2016-05-12-1122.xls,C30,0.44,R50,50,0.5,118.1607,0.9785808343064425,8.2795,20.777,-12.4975,-0.2242,205.3692,30.0,1e-05,point
C30_wb0p44_R50,data\thermal_stress\raw\温度应力\C30温度应力\C30\基准C30\2016-05-12-1122.xls,C30,0.44,R50,50,0.5,118.3207,0.9799059189876353,8.3726,20.777,-12.4044,-0.2172,205.4082,30.0,1e-05,point
C30_wb0p44_R50,data\thermal_stress\raw\温度应力\C30温度应力\C30\基准C30\2016-05-12-1122.xls,C30,0.44,R50,50,0.5,118.454,0.9810098801626541,8.4169,20.777,-12.360100000000001,-0.2159,205.4082,30.0,1e-05,point
C30_wb0p44_R50,data\thermal_stress\raw\温度应力\C30温度应力\C30\基准C30\2016-05-12-1122.xls,C30,0.44,R50,50,0.5,118.614,0.9823349648438471,8.4583,20.777,-12.318700000000002,-0.2126,206.2033,30.0,1e-05,point
C30_wb0p44_R50,data\thermal_stress\raw\温度应力\C30温度应力\C30\基准C30\2016-05-12-1122.xls,C30,0.44,R50,50,0.5,118.774,0.9836600495250399,8.534,20.777,-12.243,-0.2098,205.4872,30.0,1e-05,point
C30_wb0p44_R50,data\thermal_stress\raw\温度应力\C30温度应力\C30\基准C30\2016-05-12-1122.xls,C30,0.44,R50,50,0.5,118.9073,0.9847640107000588,8.5455,20.777,-12.2315,-0.2115,205.9993,30.0,1e-05,point
C30_wb0p44_R50,data\thermal_stress\raw\温度应力\C30温度应力\C30\基准C30\2016-05-12-1122.xls,C30,0.44,R50,50,0.5,119.0673,0.9860890953812518,8.6011,20.777,-12.1759,-0.2054,206.1648,30.0,1e-05,point
C30_wb0p44_R50,data\thermal_stress\raw\温度应力\C30温度应力\C30\基准C30\2016-05-12-1122.xls,C30,0.44,R50,50,0.5,119.2273,0.9874141800624446,8.681,20.777,-12.096000000000002,-0.1994,205.6406,30.0,1e-05,point
C30_wb0p44_R50,data\thermal_stress\raw\温度应力\C30温度应力\C30\基准C30\2016-05-12-1122.xls,C30,0.44,R50,50,0.5,119.3607,0.9885189694153892,8.7267,20.777,-12.050300000000002,-0.2,205.6406,30.0,1e-05,point
C30_wb0p44_R50,data\thermal_stress\raw\温度应力\C30温度应力\C30\基准C30\2016-05-12-1122.xls,C30,0.44,R50,50,0.5,119.5207,0.9898440540965822,8.8087,20.777,-11.968300000000001,-0.1971,206.2438,30.0,1e-05,point
C30_wb0p44_R50,data\thermal_stress\raw\温度应力\C30温度应力\C30\基准C30\2016-05-12-1122.xls,C30,0.44,R50,50,0.5,119.6807,0.991169138777775,8.8555,20.777,-11.921500000000002,-0.1895,206.5181,30.0,1e-05,point
C30_wb0p44_R50,data\thermal_stress\raw\温度应力\C30温度应力\C30\基准C30\2016-05-12-1122.xls,C30,0.44,R50,50,0.5,119.814,0.9922730999527938,8.931,20.777,-11.846000000000002,-0.1878,206.0204,30.0,1e-05,point
C30_wb0p44_R50,data\thermal_stress\raw\温度应力\C30温度应力\C30\基准C30\2016-05-12-1122.xls,C30,0.44,R50,50,0.5,119.974,0.9935981846339867,8.9985,20.777,-11.778500000000001,-0.1884,206.4233,30.0,1e-05,point
C30_wb0p44_R50,data\thermal_stress\raw\温度应力\C30温度应力\C30\基准C30\2016-05-12-1122.xls,C30,0.44,R50,50,0.5,120.134,0.9949232693151797,9.0473,20.777,-11.729700000000001,-0.1832,206.4705,30.0,1e-05,point
C30_wb0p44_R50,data\thermal_stress\raw\温度应力\C30温度应力\C30\基准C30\2016-05-12-1122.xls,C30,0.44,R50,50,0.5,120.2673,0.9960272304901986,9.1158,20.777,-11.661200000000001,-0.1787,206.6432,30.0,1e-05,point
C30_wb0p44_R50,data\thermal_stress\raw\温度应力\C30温度应力\C30\基准C30\2016-05-12-1122.xls,C30,0.44,R50,50,0.5,120.4273,0.9973523151713914,9.1702,20.777,-11.606800000000002,-0.1767,206.6559,30.0,1e-05,point
C30_wb0p44_R50,data\thermal_stress\raw\温度应力\C30温度应力\C30\基准C30\2016-05-12-1122.xls,C30,0.44,R50,50,0.5,120.5873,0.9986773998525843,9.2276,20.777,-11.5494,-0.1761,206.6559,30.0,1e-05,point
C30_wb0p44_R50,data\thermal_stress\raw\温度应力\C30温度应力\C30\基准C30\2016-05-12-1122.xls,C30,0.44,R50,50,0.5,120.747,1.0,9.3177,20.777,-11.4593,-0.1744,206.6559,30.0,1e-05,point
C30_wb0p48_R0,data\thermal_stress\raw\温度应力\C30温度应力\C30\金隅C30\2016-05-23-1153.xls,C30,0.48,R0,0,0.0,0.0012,1.727640374379669e-05,21.5712,21.5528,0.01839999999999975,0.0041,0.0,30.0,1e-05,point
C30_wb0p48_R0,data\thermal_stress\raw\温度应力\C30温度应力\C30\金隅C30\2016-05-23-1153.xls,C30,0.48,R0,0,0.0,0.0721,0.0010380239249397846,21.2284,21.5528,-0.3244000000000007,0.0033,0.0,30.0,1e-05,point
C30_wb0p48_R0,data\thermal_stress\raw\温度应力\C30温度应力\C30\金隅C30\2016-05-23-1153.xls,C30,0.48,R0,0,0.0,0.1521,0.002189784174526231,21.2723,21.5528,-0.28049999999999997,0.004,0.0,30.0,1e-05,point
C30_wb0p48_R0,data\thermal_stress\raw\温度应力\C30温度应力\C30\金隅C30\2016-05-23-1153.xls,C30,0.48,R0,0,0.0,0.2321,0.0033415444241126765,21.4269,21.5528,-0.12590000000000146,0.0025,0.0,30.0,1e-05,point
C30_wb0p48_R0,data\thermal_stress\raw\温度应力\C30温度应力\C30\金隅C30\2016-05-23-1153.xls,C30,0.48,R0,0,0.0,0.3387,0.004876264956686616,21.5829,21.5528,0.03009999999999735,0.0035,0.0,30.0,1e-05,point
C30_wb0p48_R0,data\thermal_stress\raw\温度应力\C30温度应力\C30\金隅C30\2016-05-23-1153.xls,C30,0.48,R0,0,0.0,0.4187,0.006028025206273062,21.7246,21.5528,0.1717999999999975,0.0035,0.0,30.0,1e-05,point
C30_wb0p48_R0,data\thermal_stress\raw\温度应力\C30温度应力\C30\金隅C30\2016-05-23-1153.xls,C30,0.48,R0,0,0.0,0.4987,0.007179785455859508,21.8629,21.5528,0.3100999999999985,0.0037,0.0,30.0,1e-05,point
C30_wb0p48_R0,data\thermal_stress\raw\温度应力\C30温度应力\C30\金隅C30\2016-05-23-1153.xls,C30,0.48,R0,0,0.0,0.5787,0.008331545705445954,22.0548,21.5528,0.5019999999999989,0.0032,0.0,30.0,1e-05,point
C30_wb0p48_R0,data\thermal_stress\raw\温度应力\C30温度应力\C30\金隅C30\2016-05-23-1153.xls,C30,0.48,R0,0,0.0,0.6854,0.009867705938331877,22.2908,21.5528,0.7379999999999995,0.0031,0.0,30.0,1e-05,point
C30_wb0p48_R0,data\thermal_stress\raw\温度应力\C30温度应力\C30\金隅C30\2016-05-23-1153.xls,C30,0.48,R0,0,0.0,0.7654,0.011019466187918322,22.5182,21.5528,0.9653999999999989,0.0032,0.0,30.0,1e-05,point
C30_wb0p48_R0,data\thermal_stress\raw\温度应力\C30温度应力\C30\金隅C30\2016-05-23-1153.xls,C30,0.48,R0,0,0.0,0.8454,0.012171226437504769,22.731,21.5528,1.1782000000000004,0.0024,0.0,30.0,1e-05,point
C30_wb0p48_R0,data\thermal_stress\raw\温度应力\C30温度应力\C30\金隅C30\2016-05-23-1153.xls,C30,0.48,R0,0,0.0,0.9254,0.013322986687091216,22.9025,21.5528,1.3496999999999986,0.0026,-0.4974,30.0,1e-05,point
C30_wb0p48_R0,data\thermal_stress\raw\温度应力\C30温度应力\C30\金隅C30\2016-05-23-1153.xls,C30,0.48,R0,0,0.0,1.0321,0.014859146919977138,23.1411,21.5528,1.5883000000000003,0.002,-0.4974,30.0,1e-05,point
C30_wb0p48_R0,data\thermal_stress\raw\温度应力\C30温度应力\C30\金隅C30\2016-05-23-1153.xls,C30,0.48,R0,0,0.0,1.1121,0.016010907169563583,23.3166,21.5528,1.7637999999999998,0.0012,-0.6057,30.0,1e-05,point
C30_wb0p48_R0,data\thermal_stress\raw\温度应力\C30温度应力\C30\金隅C30\2016-05-23-1153.xls,C30,0.48,R0,0,0.0,1.1921,0.01716266741915003,23.5383,21.5528,1.9854999999999983,0.0024,-0.6057,30.0,1e-05,point
C30_wb0p48_R0,data\thermal_stress\raw\温度应力\C30温度应力\C30\金隅C30\2016-05-23-1153.xls,C30,0.48,R0,0,0.0,1.2721,0.018314427668736477,23.5731,21.5528,2.020299999999999,0.002,-0.6057,30.0,1e-05,point
C30_wb0p48_R0,data\thermal_stress\raw\温度应力\C30温度应力\C30\金隅C30\2016-05-23-1153.xls,C30,0.48,R0,0,0.0,1.3787,0.019849148201310417,23.8138,21.5528,2.2609999999999992,0.001,-0.9824,30.0,1e-05,point
C30_wb0p48_R0,data\thermal_stress\raw\温度应力\C30温度应力\C30\金隅C30\2016-05-23-1153.xls,C30,0.48,R0,0,0.0,1.4587,0.021000908450896864,23.9583,21.5528,2.4055,0.0016,-0.9824,30.0,1e-05,point
C30_wb0p48_R0,data\thermal_stress\raw\温度应力\C30温度应力\C30\金隅C30\2016-05-23-1153.xls,C30,0.48,R0,0,0.0,1.5387,0.022152668700483307,24.1252,21.5528,2.5723999999999982,0.0008,-0.9824,30.0,1e-05,point
C30_wb0p48_R0,data\thermal_stress\raw\温度应力\C30温度应力\C30\金隅C30\2016-05-23-1153.xls,C30,0.48,R0,0,0.0,1.6187,0.023304428950069754,24.2694,21.5528,2.7165999999999997,0.0011,-1.0782,30.0,1e-05,point
C30_wb0p48_R0,data\thermal_stress\raw\温度应力\C30温度应力\C30\金隅C30\2016-05-23-1153.xls,C30,0.48,R0,0,0.0,1.7254,0.024840589182955678,24.4715,21.5528,2.9186999999999976,0.0008,-0.9717,30.0,1e-05,point
C30_wb0p48_R0,data\thermal_stress\raw\温度应力\C30温度应力\C30\金隅C30\2016-05-23-1153.xls,C30,0.48,R0,0,0.0,1.8054,0.02599234943254212,24.5567,21.5528,3.003899999999998,0.0021,-0.9717,30.0,1e-05,point
C30_wb0p48_R0,data\thermal_stress\raw\温度应力\C30温度应力\C30\金隅C30\2016-05-23-1153.xls,C30,0.48,R0,0,0.0,1.8854,0.02714410968212857,24.7577,21.5528,3.2048999999999985,0.0017,-1.3793,30.0,1e-05,point
C30_wb0p48_R0,data\thermal_stress\raw\温度应力\C30温度应力\C30\金隅C30\2016-05-23-1153.xls,C30,0.48,R0,0,0.0,1.9654,0.028295869931715015,24.8278,21.5528,3.2749999999999986,0.0011,-1.386,30.0,1e-05,point
C30_wb0p48_R0,data\thermal_stress\raw\温度应力\C30温度应力\C30\金隅C30\2016-05-23-1153.xls,C30,0.48,R0,0,0.0,2.0721,0.029832030164600936,25.0199,21.5528,3.4670999999999985,0.0016,-1.3617,30.0,1e-05,point
C30_wb0p48_R0,data\thermal_stress\raw\温度应力\C30温度应力\C30\金隅C30\2016-05-23-1153.xls,C30,0.48,R0,0,0.0,2.1521,0.030983790414187383,25.1959,21.5528,3.6431000000000004,0.0011,-1.8676,30.0,1e-05,point
C30_wb0p48_R0,data\thermal_stress\raw\温度应力\C30温度应力\C30\金隅C30\2016-05-23-1153.xls,C30,0.48,R0,0,0.0,2.2321,0.032135550663773826,25.2637,21.5528,3.7108999999999988,0.0017,-1.8676,30.0,1e-05,point
C30_wb0p48_R0,data\thermal_stress\raw\温度应力\C30温度应力\C30\金隅C30\2016-05-23-1153.xls,C30,0.48,R0,0,0.0,2.3387,0.033670271196347766,25.4369,21.5528,3.8841,0.0014,-1.8676,30.0,1e-05,point
C30_wb0p48_R0,data\thermal_stress\raw\温度应力\C30温度应力\C30\金隅C30\2016-05-23-1153.xls,C30,0.48,R0,0,0.0,2.4187,0.03482203144593421,25.5691,21.5528,4.0162999999999975,0.0017,-2.3108,30.0,1e-05,point
C30_wb0p48_R0,data\thermal_stress\raw\温度应力\C30温度应力\C30\金隅C30\2016-05-23-1153.xls,C30,0.48,R0,0,0.0,2.4987,0.03597379169552066,25.6571,21.5528,4.1042999999999985,0.0018,-2.3108,30.0,1e-05,point
C30_wb0p48_R0,data\thermal_stress\raw\温度应力\C30温度应力\C30\金隅C30\2016-05-23-1153.xls,C30,0.48,R0,0,0.0,2.5787,0.0371255519451071,25.7958,21.5528,4.2429999999999986,0.0014,-2.3108,30.0,1e-05,point
C30_wb0p48_R0,data\thermal_stress\raw\温度应力\C30温度应力\C30\金隅C30\2016-05-23-1153.xls,C30,0.48,R0,0,0.0,2.6854,0.03866171217799303,25.9793,21.5528,4.426499999999997,0.0014,-2.7234,30.0,1e-05,point
C30_wb0p48_R0,data\thermal_stress\raw\温度应力\C30温度应力\C30\金隅C30\2016-05-23-1153.xls,C30,0.48,R0,0,0.0,2.7654,0.039813472427579474,26.0503,21.5528,4.497499999999999,0.0014,-2.7234,30.0,1e-05,point
C30_wb0p48_R0,data\thermal_stress\raw\温度应力\C30温度应力\C30\金隅C30\2016-05-23-1153.xls,C30,0.48,R0,0,0.0,2.8454,0.040965232677165925,26.2011,21.5528,4.648299999999999,0.0017,-2.7234,30.0,1e-05,point
C30_wb0p48_R0,data\thermal_stress\raw\温度应力\C30温度应力\C30\金隅C30\2016-05-23-1153.xls,C30,0.48,R0,0,0.0,2.9254,0.04211699292675236,26.3153,21.5528,4.762499999999999,0.0018,-3.0617,30.0,1e-05,point
C30_wb0p48_R0,data\thermal_stress\raw\温度应力\C30温度应力\C30\金隅C30\2016-05-23-1153.xls,C30,0.48,R0,0,0.0,3.0321,0.04365315315963829,26.453,21.5528,4.900199999999998,0.0014,-3.0617,30.0,1e-05,point
C30_wb0p48_R0,data\thermal_stress\raw\温度应力\C30温度应力\C30\金隅C30\2016-05-23-1153.xls,C30,0.48,R0,0,0.0,3.1121,0.04480491340922473,26.5653,21.5528,5.012499999999999,0.0013,-3.0617,30.0,1e-05,point
C30_wb0p48_R0,data\thermal_stress\raw\温度应力\C30温度应力\C30\金隅C30\2016-05-23-1153.xls,C30,0.48,R0,0,0.0,3.1921,0.04595667365881118,26.6669,21.5528,5.114099999999997,0.0015,-3.5773,30.0,1e-05,point
C30_wb0p48_R0,data\thermal_stress\raw\温度应力\C30温度应力\C30\金隅C30\2016-05-23-1153.xls,C30,0.48,R0,0,0.0,3.2721,0.047108433908397626,26.7859,21.5528,5.2331,0.0017,-3.3302,30.0,1e-05,point
C30_wb0p48_R0,data\thermal_stress\raw\温度应力\C30温度应力\C30\金隅C30\2016-05-23-1153.xls,C30,0.48,R0,0,0.0,3.3787,0.048643154440971566,26.9418,21.5528,5.388999999999999,0.0019,-3.3302,30.0,1e-05,point
C30_wb0p48_R0,data\thermal_stress\raw\温度应力\C30温度应力\C30\金隅C30\2016-05-23-1153.xls,C30,0.48,R0,0,0.0,3.4587,0.04979491469055801,27.0904,21.5528,5.537599999999998,0.0028,-3.8023,30.0,1e-05,point
C30_wb0p48_R0,data\thermal_stress\raw\温度应力\C30温度应力\C30\金隅C30\2016-05-23-1153.xls,C30,0.48,R0,0,0.0,3.5387,0.05094667494014446,27.2028,21.5528,5.649999999999999,0.0025,-3.7723,30.0,1e-05,point
C30_wb0p48_R0,data\thermal_stress\raw\温度应力\C30温度应力\C30\金隅C30\2016-05-23-1153.xls,C30,0.48,R0,0,0.0,3.619,0.05210275429066686,27.2648,21.5528,5.712,0.0026,-3.7723,30.0,1e-05,point
C30_wb0p48_R0,data\thermal_stress\raw\温度应力\C30温度应力\C30\金隅C30\2016-05-23-1153.xls,C30,0.48,R0,0,0.0,3.7257,0.05363891452355277,27.4103,21.5528,5.857499999999998,0.003,-3.6195,30.0,1e-05,point
C30_wb0p48_R0,data\thermal_stress\raw\温度应力\C30温度应力\C30\金隅C30\2016-05-23-1153.xls,C30,0.48,R0,0,0.0,3.8057,0.054790674773139224,27.5416,21.5528,5.988799999999998,0.0031,-3.6195,30.0,1e-05,point
C30_wb0p48_R0,data\thermal_stress\raw\温度应力\C30温度应力\C30\金隅C30\2016-05-23-1153.xls,C30,0.48,R0,0,0.0,3.8857,0.05594243502272567,27.6847,21.5528,6.131899999999998,0.0036,-4.0572,30.0,1e-05,point
C30_wb0p48_R0,data\thermal_stress\raw\温度应力\C30温度应力\C30\金隅C30\2016-05-23-1153.xls,C30,0.48,R0,0,0.0,3.9657,0.05709419527231212,27.7507,21.5528,6.197899999999997,0.0039,-4.0572,30.0,1e-05,point
C30_wb0p48_R0,data\thermal_stress\raw\温度应力\C30温度应力\C30\金隅C30\2016-05-23-1153.xls,C30,0.48,R0,0,0.0,4.0723,0.05862891580488606,27.9079,21.5528,6.3551,0.0043,-4.0572,30.0,1e-05,point
C30_wb0p48_R0,data\thermal_stress\raw\温度应力\C30温度应力\C30\金隅C30\2016-05-23-1153.xls,C30,0.48,R0,0,0.0,4.1523,0.05978067605447251,28.0107,21.5528,6.457899999999999,0.0043,-4.091,30.0,1e-05,point
C30_wb0p48_R0,data\thermal_stress\raw\温度应力\C30温度应力\C30\金隅C30\2016-05-23-1153.xls,C30,0.48,R0,0,0.0,4.2323,0.06093243630405895,28.1749,21.5528,6.6221,0.0042,-4.091,30.0,1e-05,point
C30_wb0p48_R0,data\thermal_stress\raw\温度应力\C30温度应力\C30\金隅C30\2016-05-23-1153.xls,C30,0.48,R0,0,0.0,4.339,0.06246859653694488,28.3001,21.5528,6.747299999999999,0.0043,-4.091,30.0,1e-05,point
C30_wb0p48_R0,data\thermal_stress\raw\温度应力\C30温度应力\C30\金隅C30\2016-05-23-1153.xls,C30,0.48,R0,0,0.0,4.419,0.06362035678653132,28.4071,21.5528,6.8542999999999985,0.0059,-4.5174,30.0,1e-05,point
C30_wb0p48_R0,data\thermal_stress\raw\温度应力\C30温度应力\C30\金隅C30\2016-05-23-1153.xls,C30,0.48,R0,0,0.0,4.499,0.06477211703611775,28.4925,21.5528,6.939699999999998,0.0053,-4.5174,30.0,1e-05,point
C30_wb0p48_R0,data\thermal_stress\raw\温度应力\C30温度应力\C30\金隅C30\2016-05-23-1153.xls,C30,0.48,R0,0,0.0,4.579,0.0659238772857042,28.604,21.5528,7.051199999999998,0.0059,-4.5174,30.0,1e-05,point
C30_wb0p48_R0,data\thermal_stress\raw\温度应力\C30温度应力\C30\金隅C30\2016-05-23-1153.xls,C30,0.48,R0,0,0.0,4.6857,0.06746003751859013,28.7363,21.5528,7.183499999999999,0.0058,-4.5621,30.0,1e-05,point
C30_wb0p48_R0,data\thermal_stress\raw\温度应力\C30温度应力\C30\金隅C30\2016-05-23-1153.xls,C30,0.48,R0,0,0.0,4.7657,0.06861179776817658,28.8841,21.5528,7.331299999999999,0.0066,-4.5621,30.0,1e-05,point
C30_wb0p48_R0,data\thermal_stress\raw\温度应力\C30温度应力\C30\金隅C30\2016-05-23-1153.xls,C30,0.48,R0,0,0.0,4.8457,0.06976355801776302,28.9568,21.5528,7.404,0.0065,-4.5621,30.0,1e-05,point
C30_wb0p48_R0,data\thermal_stress\raw\温度应力\C30温度应力\C30\金隅C30\2016-05-23-1153.xls,C30,0.48,R0,0,0.0,4.9257,0.07091531826734947,29.076,21.5528,7.523199999999999,0.0074,-5.0811,30.0,1e-05,point
C30_wb0p48_R0,data\thermal_stress\raw\温度应力\C30温度应力\C30\金隅C30\2016-05-23-1153.xls,C30,0.48,R0,0,0.0,5.0323,0.07245003879992341,29.2364,21.5528,7.683599999999998,0.0075,-5.178,30.0,1e-05,point
C30_wb0p48_R0,data\thermal_stress\raw\温度应力\C30温度应力\C30\金隅C30\2016-05-23-1153.xls,C30,0.48,R0,0,0.0,5.1123,0.07360179904950986,29.3346,21.5528,7.781799999999997,0.0085,-5.178,30.0,1e-05,point
C30_wb0p48_R0,data\thermal_stress\raw\温度应力\C30温度应力\C30\金隅C30\2016-05-23-1153.xls,C30,0.48,R0,0,0.0,5.1923,0.0747535592990963,29.4236,21.5528,7.870799999999999,0.0089,-4.9046,30.0,1e-05,point
C30_wb0p48_R0,data\thermal_stress\raw\温度应力\C30温度应力\C30\金隅C30\2016-05-23-1153.xls,C30,0.48,R0,0,0.0,5.2723,0.07590531954868275,29.5528,21.5528,8.0,0.0088,-4.583,30.0,1e-05,point
C30_wb0p48_R0,data\thermal_stress\raw\温度应力\C30温度应力\C30\金隅C30\2016-05-23-1153.xls,C30,0.48,R0,0,0.0,5.379,0.07744147978156866,29.7276,21.5528,8.174799999999998,0.009,-4.5955,30.0,1e-05,point
C30_wb0p48_R0,data\thermal_stress\raw\温度应力\C30温度应力\C30\金隅C30\2016-05-23-1153.xls,C30,0.48,R0,0,0.0,5.459,0.07859324003115511,29.8008,21.5528,8.247999999999998,0.0099,-5.2104,30.0,1e-05,point
C30_wb0p48_R0,data\thermal_stress\raw\温度应力\C30温度应力\C30\金隅C30\2016-05-23-1153.xls,C30,0.48,R0,0,0.0,5.539,0.07974500028074155,29.8693,21.5528,8.316499999999998,0.011,-5.2104,30.0,1e-05,point
C30_wb0p48_R0,data\thermal_stress\raw\温度应力\C30温度应力\C30\金隅C30\2016-05-23-1153.xls,C30,0.48,R0,0,0.0,5.6189,0.08089532083001602,30.0168,21.5528,8.463999999999999,0.0104,-5.2595,30.0,1e-05,point
C30_wb0p48_R0,data\thermal_stress\raw\温度应力\C30温度应力\C30\金隅C30\2016-05-23-1153.xls,C30,0.48,R0,0,0.0,5.7256,0.08243148106290195,30.1103,21.5528,8.557499999999997,0.0116,-5.5919,30.0,1e-05,point
