Repository: patiencenice/Predictive-cracking-model

# Predictive-cracking-model
d:\cursor\SteelFiberCrackPredictor\

File: SteelFiberCrackPredictor/data/thermal_stress/c30_thermal_stress_training_point.csv (part 28 of 35)
sample_id,source_file,strength_grade,w_b_ratio,restraint_code,restraint_percent,restraint_factor_R,time_h,time_h_norm,specimen_temperature_c,T_reference,delta_T_point,axial_stress_mpa,deformation_um,cube_strength_mpa,thermal_expansion_alpha,granularity
C30_wb0p48_R100,data\thermal_stress\raw\温度应力\C30温度应力\C30\金隅C30\2016-05-23-1153.xls,C30,0.48,R100,100,1.0,8.9256,0.12850189104635978,33.5329,21.5528,11.980099999999997,0.0595,-5.7809,30.0,1e-05,point
C30_wb0p48_R100,data\thermal_stress\raw\温度应力\C30温度应力\C30\金隅C30\2016-05-23-1153.xls,C30,0.48,R100,100,1.0,9.0323,0.1300380512792457,33.6378,21.5528,12.084999999999997,0.0616,-5.4589,30.0,1e-05,point
C30_wb0p48_R100,data\thermal_stress\raw\温度应力\C30温度应力\C30\金隅C30\2016-05-23-1153.xls,C30,0.48,R100,100,1.0,9.1123,0.13118981152883216,33.7187,21.5528,12.165899999999997,0.0628,-5.4589,30.0,1e-05,point
C30_wb0p48_R100,data\thermal_stress\raw\温度应力\C30温度应力\C30\金隅C30\2016-05-23-1153.xls,C30,0.48,R100,100,1.0,9.1923,0.1323415717784186,33.8359,21.5528,12.283100000000001,0.0667,-5.754,30.0,1e-05,point
C30_wb0p48_R100,data\thermal_stress\raw\温度应力\C30温度应力\C30\金隅C30\2016-05-23-1153.xls,C30,0.48,R100,100,1.0,9.2723,0.13349333202800504,33.9635,21.5528,12.410700000000002,0.0667,-5.7098,30.0,1e-05,point
C30_wb0p48_R100,data\thermal_stress\raw\温度应力\C30温度应力\C30\金隅C30\2016-05-23-1153.xls,C30,0.48,R100,100,1.0,9.3789,0.13502805256057898,34.1032,21.5528,12.5504,0.0717,-5.8763,30.0,1e-05,point
C30_wb0p48_R100,data\thermal_stress\raw\温度应力\C30温度应力\C30\金隅C30\2016-05-23-1153.xls,C30,0.48,R100,100,1.0,9.4589,0.13617981281016545,34.2061,21.5528,12.653299999999998,0.0716,-5.5785,30.0,1e-05,point
C30_wb0p48_R100,data\thermal_stress\raw\温度应力\C30温度应力\C30\金隅C30\2016-05-23-1153.xls,C30,0.48,R100,100,1.0,9.5389,0.13733157305975188,34.2665,21.5528,12.7137,0.0741,-5.5785,30.0,1e-05,point
C30_wb0p48_R100,data\thermal_stress\raw\温度应力\C30温度应力\C30\金隅C30\2016-05-23-1153.xls,C30,0.48,R100,100,1.0,9.6189,0.13848333330933832,34.3817,21.5528,12.8289,0.0793,-5.4961,30.0,1e-05,point
C30_wb0p48_R100,data\thermal_stress\raw\温度应力\C30温度应力\C30\金隅C30\2016-05-23-1153.xls,C30,0.48,R100,100,1.0,9.7256,0.14001949354222426,34.5382,21.5528,12.985400000000002,0.0806,-5.3821,30.0,1e-05,point
C30_wb0p48_R100,data\thermal_stress\raw\温度应力\C30温度应力\C30\金隅C30\2016-05-23-1153.xls,C30,0.48,R100,100,1.0,9.8056,0.1411712537918107,34.6337,21.5528,13.080899999999996,0.0818,-5.3821,30.0,1e-05,point
C30_wb0p48_R100,data\thermal_stress\raw\温度应力\C30温度应力\C30\金隅C30\2016-05-23-1153.xls,C30,0.48,R100,100,1.0,9.8856,0.14232301404139713,34.6984,21.5528,13.145599999999998,0.0852,-5.2971,30.0,1e-05,point
C30_wb0p48_R100,data\thermal_stress\raw\温度应力\C30温度应力\C30\金隅C30\2016-05-23-1153.xls,C30,0.48,R100,100,1.0,9.9656,0.1434747742909836,34.7861,21.5528,13.233299999999996,0.0868,-4.9926,30.0,1e-05,point
C30_wb0p48_R100,data\thermal_stress\raw\温度应力\C30温度应力\C30\金隅C30\2016-05-23-1153.xls,C30,0.48,R100,100,1.0,10.0723,0.1450109345238695,34.8311,21.5528,13.278299999999998,0.0929,-5.3595,30.0,1e-05,point
C30_wb0p48_R100,data\thermal_stress\raw\温度应力\C30温度应力\C30\金隅C30\2016-05-23-1153.xls,C30,0.48,R100,100,1.0,10.1523,0.14616269477345598,34.9508,21.5528,13.398,0.0923,-5.1059,30.0,1e-05,point
C30_wb0p48_R100,data\thermal_stress\raw\温度应力\C30温度应力\C30\金隅C30\2016-05-23-1153.xls,C30,0.48,R100,100,1.0,10.2323,0.1473144550230424,34.958,21.5528,13.405199999999997,0.0902,-5.2628,30.0,1e-05,point
C30_wb0p48_R100,data\thermal_stress\raw\温度应力\C30温度应力\C30\金隅C30\2016-05-23-1153.xls,C30,0.48,R100,100,1.0,10.3123,0.14846621527262885,34.9928,21.5528,13.440000000000001,0.0928,-4.9853,30.0,1e-05,point
C30_wb0p48_R100,data\thermal_stress\raw\温度应力\C30温度应力\C30\金隅C30\2016-05-23-1153.xls,C30,0.48,R100,100,1.0,10.4189,0.1500009358052028,35.0563,21.5528,13.503499999999999,0.0918,-4.8975,30.0,1e-05,point
C30_wb0p48_R100,data\thermal_stress\raw\温度应力\C30温度应力\C30\金隅C30\2016-05-23-1153.xls,C30,0.48,R100,100,1.0,10.4989,0.15115269605478926,35.0998,21.5528,13.547,0.0938,-5.0361,30.0,1e-05,point
C30_wb0p48_R100,data\thermal_stress\raw\温度应力\C30温度应力\C30\金隅C30\2016-05-23-1153.xls,C30,0.48,R100,100,1.0,10.5789,0.1523044563043757,35.0461,21.5528,13.493300000000001,0.0925,-5.1922,30.0,1e-05,point
C30_wb0p48_R100,data\thermal_stress\raw\温度应力\C30温度应力\C30\金隅C30\2016-05-23-1153.xls,C30,0.48,R100,100,1.0,10.6856,0.1538406165372616,35.0984,21.5528,13.545599999999997,0.0939,-5.4214,30.0,1e-05,point
C30_wb0p48_R100,data\thermal_stress\raw\温度应力\C30温度应力\C30\金隅C30\2016-05-23-1153.xls,C30,0.48,R100,100,1.0,10.7656,0.15499237678684805,35.1126,21.5528,13.5598,0.095,-5.4214,30.0,1e-05,point
C30_wb0p48_R100,data\thermal_stress\raw\温度应力\C30温度应力\C30\金隅C30\2016-05-23-1153.xls,C30,0.48,R100,100,1.0,10.8456,0.15614413703643448,35.162,21.5528,13.609199999999998,0.0942,-5.4214,30.0,1e-05,point
C30_wb0p48_R100,data\thermal_stress\raw\温度应力\C30温度应力\C30\金隅C30\2016-05-23-1153.xls,C30,0.48,R100,100,1.0,10.9256,0.15729589728602092,35.132,21.5528,13.579199999999997,0.0952,-5.4214,30.0,1e-05,point
C30_wb0p48_R100,data\thermal_stress\raw\温度应力\C30温度应力\C30\金隅C30\2016-05-23-1153.xls,C30,0.48,R100,100,1.0,11.0323,0.15883205751890686,35.1489,21.5528,13.596099999999996,0.0921,-5.5693,30.0,1e-05,point
C30_wb0p48_R100,data\thermal_stress\raw\温度应力\C30温度应力\C30\金隅C30\2016-05-23-1153.xls,C30,0.48,R100,100,1.0,11.1123,0.1599838177684933,35.177,21.5528,13.624199999999998,0.0921,-5.5693,30.0,1e-05,point
C30_wb0p48_R100,data\thermal_stress\raw\温度应力\C30温度应力\C30\金隅C30\2016-05-23-1153.xls,C30,0.48,R100,100,1.0,11.1923,0.16113557801807976,35.1864,21.5528,13.633599999999998,0.0942,-5.7046,30.0,1e-05,point
C30_wb0p48_R100,data\thermal_stress\raw\温度应力\C30温度应力\C30\金隅C30\2016-05-23-1153.xls,C30,0.48,R100,100,1.0,11.2723,0.1622873382676662,35.1875,21.5528,13.634699999999999,0.0922,-5.7046,30.0,1e-05,point
C30_wb0p48_R100,data\thermal_stress\raw\温度应力\C30温度应力\C30\金隅C30\2016-05-23-1153.xls,C30,0.48,R100,100,1.0,11.3789,0.16382205880024014,35.2107,21.5528,13.657900000000001,0.0939,-5.8717,30.0,1e-05,point
C30_wb0p48_R100,data\thermal_stress\raw\温度应力\C30温度应力\C30\金隅C30\2016-05-23-1153.xls,C30,0.48,R100,100,1.0,11.4589,0.16497381904982658,35.2341,21.5528,13.681299999999997,0.0936,-5.8717,30.0,1e-05,point
C30_wb0p48_R100,data\thermal_stress\raw\温度应力\C30温度应力\C30\金隅C30\2016-05-23-1153.xls,C30,0.48,R100,100,1.0,11.5389,0.16612557929941305,35.1969,21.5528,13.644099999999998,0.0945,-5.8717,30.0,1e-05,point
C30_wb0p48_R100,data\thermal_stress\raw\温度应力\C30温度应力\C30\金隅C30\2016-05-23-1153.xls,C30,0.48,R100,100,1.0,11.6189,0.16727733954899948,35.2506,21.5528,13.697799999999997,0.0945,-5.8717,30.0,1e-05,point
C30_wb0p48_R100,data\thermal_stress\raw\温度应力\C30温度应力\C30\金隅C30\2016-05-23-1153.xls,C30,0.48,R100,100,1.0,11.7256,0.1688134997818854,35.2111,21.5528,13.6583,0.0916,-5.937,30.0,1e-05,point
C30_wb0p48_R100,data\thermal_stress\raw\温度应力\C30温度应力\C30\金隅C30\2016-05-23-1153.xls,C30,0.48,R100,100,1.0,11.8056,0.16996526003147186,35.2018,21.5528,13.648999999999997,0.0915,-5.937,30.0,1e-05,point
C30_wb0p48_R100,data\thermal_stress\raw\温度应力\C30温度应力\C30\金隅C30\2016-05-23-1153.xls,C30,0.48,R100,100,1.0,11.8856,0.1711170202810583,35.1982,21.5528,13.645399999999999,0.0918,-5.937,30.0,1e-05,point
C30_wb0p48_R100,data\thermal_stress\raw\温度应力\C30温度应力\C30\金隅C30\2016-05-23-1153.xls,C30,0.48,R100,100,1.0,11.9656,0.17226878053064473,35.1693,21.5528,13.616499999999998,0.092,-5.937,30.0,1e-05,point
C30_wb0p48_R100,data\thermal_stress\raw\温度应力\C30温度应力\C30\金隅C30\2016-05-23-1153.xls,C30,0.48,R100,100,1.0,12.0723,0.17380494076353067,35.2246,21.5528,13.671800000000001,0.0883,-6.1386,30.0,1e-05,point
C30_wb0p48_R100,data\thermal_stress\raw\温度应力\C30温度应力\C30\金隅C30\2016-05-23-1153.xls,C30,0.48,R100,100,1.0,12.1523,0.1749567010131171,35.2049,21.5528,13.6521,0.0875,-6.2187,30.0,1e-05,point
C30_wb0p48_R100,data\thermal_stress\raw\温度应力\C30温度应力\C30\金隅C30\2016-05-23-1153.xls,C30,0.48,R100,100,1.0,12.2323,0.17610846126270358,35.2139,21.5528,13.661100000000001,0.0879,-6.2187,30.0,1e-05,point
C30_wb0p48_R100,data\thermal_stress\raw\温度应力\C30温度应力\C30\金隅C30\2016-05-23-1153.xls,C30,0.48,R100,100,1.0,12.3123,0.17726022151229,35.2017,21.5528,13.648900000000001,0.0813,-6.5462,30.0,1e-05,point
C30_wb0p48_R100,data\thermal_stress\raw\温度应力\C30温度应力\C30\金隅C30\2016-05-23-1153.xls,C30,0.48,R100,100,1.0,12.4189,0.17879494204486396,35.1997,21.5528,13.646899999999999,0.0814,-6.5874,30.0,1e-05,point
C30_wb0p48_R100,data\thermal_stress\raw\温度应力\C30温度应力\C30\金隅C30\2016-05-23-1153.xls,C30,0.48,R100,100,1.0,12.4989,0.1799467022944504,35.2341,21.5528,13.681299999999997,0.0808,-6.5874,30.0,1e-05,point
C30_wb0p48_R100,data\thermal_stress\raw\温度应力\C30温度应力\C30\金隅C30\2016-05-23-1153.xls,C30,0.48,R100,100,1.0,12.5789,0.18109846254403686,35.1754,21.5528,13.622600000000002,0.0774,-6.6899,30.0,1e-05,point
C30_wb0p48_R100,data\thermal_stress\raw\温度应力\C30温度应力\C30\金隅C30\2016-05-23-1153.xls,C30,0.48,R100,100,1.0,12.6856,0.18263462277692277,35.1769,21.5528,13.624100000000002,0.0774,-6.6899,30.0,1e-05,point
C30_wb0p48_R100,data\thermal_stress\raw\温度应力\C30温度应力\C30\金隅C30\2016-05-23-1153.xls,C30,0.48,R100,100,1.0,12.7656,0.18378638302650918,35.1527,21.5528,13.599900000000002,0.0777,-6.6899,30.0,1e-05,point
C30_wb0p48_R100,data\thermal_stress\raw\温度应力\C30温度应力\C30\金隅C30\2016-05-23-1153.xls,C30,0.48,R100,100,1.0,12.8456,0.18493814327609565,35.1598,21.5528,13.606999999999996,0.0748,-6.8435,30.0,1e-05,point
C30_wb0p48_R100,data\thermal_stress\raw\温度应力\C30温度应力\C30\金隅C30\2016-05-23-1153.xls,C30,0.48,R100,100,1.0,12.9256,0.18608990352568208,35.1855,21.5528,13.632699999999996,0.0752,-6.8435,30.0,1e-05,point
C30_wb0p48_R100,data\thermal_stress\raw\温度应力\C30温度应力\C30\金隅C30\2016-05-23-1153.xls,C30,0.48,R100,100,1.0,13.0323,0.187626063758568,35.1782,21.5528,13.625399999999996,0.0704,-7.0899,30.0,1e-05,point
C30_wb0p48_R100,data\thermal_stress\raw\温度应力\C30温度应力\C30\金隅C30\2016-05-23-1153.xls,C30,0.48,R100,100,1.0,13.1123,0.18877782400815446,35.1794,21.5528,13.6266,0.071,-7.0899,30.0,1e-05,point
C30_wb0p48_R100,data\thermal_stress\raw\温度应力\C30温度应力\C30\金隅C30\2016-05-23-1153.xls,C30,0.48,R100,100,1.0,13.1923,0.1899295842577409,35.1621,21.5528,13.609300000000001,0.0714,-7.0899,30.0,1e-05,point
C30_wb0p48_R100,data\thermal_stress\raw\温度应力\C30温度应力\C30\金隅C30\2016-05-23-1153.xls,C30,0.48,R100,100,1.0,13.2723,0.19108134450732736,35.1369,21.5528,13.584099999999996,0.0651,-7.4286,30.0,1e-05,point
C30_wb0p48_R100,data\thermal_stress\raw\温度应力\C30温度应力\C30\金隅C30\2016-05-23-1153.xls,C30,0.48,R100,100,1.0,13.3789,0.19261606503990128,35.1266,21.5528,13.573800000000002,0.068,-7.4286,30.0,1e-05,point
C30_wb0p48_R100,data\thermal_stress\raw\温度应力\C30温度应力\C30\金隅C30\2016-05-23-1153.xls,C30,0.48,R100,100,1.0,13.4589,0.19376782528948774,35.1408,21.5528,13.587999999999997,0.0685,-7.832,30.0,1e-05,point
C30_wb0p48_R100,data\thermal_stress\raw\温度应力\C30温度应力\C30\金隅C30\2016-05-23-1153.xls,C30,0.48,R100,100,1.0,13.5389,0.19491958553907418,35.1588,21.5528,13.605999999999998,0.0688,-7.832,30.0,1e-05,point
C30_wb0p48_R100,data\thermal_stress\raw\温度应力\C30温度应力\C30\金隅C30\2016-05-23-1153.xls,C30,0.48,R100,100,1.0,13.6189,0.19607134578866064,35.1219,21.5528,13.569099999999995,0.0683,-7.832,30.0,1e-05,point
C30_wb0p48_R100,data\thermal_stress\raw\温度应力\C30温度应力\C30\金隅C30\2016-05-23-1153.xls,C30,0.48,R100,100,1.0,13.7256,0.19760750602154656,35.1699,21.5528,13.617099999999997,0.0558,-8.0665,30.0,1e-05,point
C30_wb0p48_R100,data\thermal_stress\raw\温度应力\C30温度应力\C30\金隅C30\2016-05-23-1153.xls,C30,0.48,R100,100,1.0,13.8056,0.198759266271133,35.0944,21.5528,13.541599999999999,0.059,-8.0665,30.0,1e-05,point
C30_wb0p48_R100,data\thermal_stress\raw\温度应力\C30温度应力\C30\金隅C30\2016-05-23-1153.xls,C30,0.48,R100,100,1.0,13.8856,0.19991102652071946,35.1099,21.5528,13.557100000000002,0.0588,-8.0665,30.0,1e-05,point
C30_wb0p48_R100,data\thermal_stress\raw\温度应力\C30温度应力\C30\金隅C30\2016-05-23-1153.xls,C30,0.48,R100,100,1.0,13.9656,0.2010627867703059,35.1398,21.5528,13.587,0.0524,-8.1752,30.0,1e-05,point
C30_wb0p48_R100,data\thermal_stress\raw\温度应力\C30温度应力\C30\金隅C30\2016-05-23-1153.xls,C30,0.48,R100,100,1.0,14.0723,0.2025989470031918,35.1274,21.5528,13.5746,0.0554,-8.1752,30.0,1e-05,point
C30_wb0p48_R100,data\thermal_stress\raw\温度应力\C30温度应力\C30\金隅C30\2016-05-23-1153.xls,C30,0.48,R100,100,1.0,14.1523,0.20375070725277827,35.1005,21.5528,13.547699999999995,0.0558,-8.1752,30.0,1e-05,point
C30_wb0p48_R100,data\thermal_stress\raw\温度应力\C30温度应力\C30\金隅C30\2016-05-23-1153.xls,C30,0.48,R100,100,1.0,14.2323,0.2049024675023647,35.131,21.5528,13.578199999999999,0.0462,-8.7516,30.0,1e-05,point
C30_wb0p48_R100,data\thermal_stress\raw\温度应力\C30温度应力\C30\金隅C30\2016-05-23-1153.xls,C30,0.48,R100,100,1.0,14.3123,0.20605422775195117,35.1032,21.5528,13.5504,0.0498,-8.8562,30.0,1e-05,point
C30_wb0p48_R100,data\thermal_stress\raw\温度应力\C30温度应力\C30\金隅C30\2016-05-23-1153.xls,C30,0.48,R100,100,1.0,14.4189,0.2075889482845251,35.1176,21.5528,13.564800000000002,0.0485,-9.1846,30.0,1e-05,point
C30_wb0p48_R100,data\thermal_stress\raw\温度应力\C30温度应力\C30\金隅C30\2016-05-23-1153.xls,C30,0.48,R100,100,1.0,14.4989,0.20874070853411156,35.117,21.5528,13.564199999999996,0.042,-9.3037,30.0,1e-05,point
C30_wb0p48_R100,data\thermal_stress\raw\温度应力\C30温度应力\C30\金隅C30\2016-05-23-1153.xls,C30,0.48,R100,100,1.0,14.5789,0.209892468783698,35.086,21.5528,13.533199999999997,0.0431,-9.3037,30.0,1e-05,point
C30_wb0p48_R100,data\thermal_stress\raw\温度应力\C30温度应力\C30\金隅C30\2016-05-23-1153.xls,C30,0.48,R100,100,1.0,14.6589,0.21104422903328443,35.1426,21.5528,13.5898,0.0423,-9.4631,30.0,1e-05,point
C30_wb0p48_R100,data\thermal_stress\raw\温度应力\C30温度应力\C30\金隅C30\2016-05-23-1153.xls,C30,0.48,R100,100,1.0,14.7656,0.21258038926617034,35.1041,21.5528,13.551300000000001,0.0433,-9.4631,30.0,1e-05,point
C30_wb0p48_R100,data\thermal_stress\raw\温度应力\C30温度应力\C30\金隅C30\2016-05-23-1153.xls,C30,0.48,R100,100,1.0,14.8456,0.21373214951575678,35.1371,21.5528,13.584299999999995,0.0413,-9.4631,30.0,1e-05,point
C30_wb0p48_R100,data\thermal_stress\raw\温度应力\C30温度应力\C30\金隅C30\2016-05-23-1153.xls,C30,0.48,R100,100,1.0,14.9256,0.21488390976534325,35.1135,21.5528,13.5607,0.0353,-9.5774,30.0,1e-05,point
C30_wb0p48_R100,data\thermal_stress\raw\温度应力\C30温度应力\C30\金隅C30\2016-05-23-1153.xls,C30,0.48,R100,100,1.0,15.0323,0.21642006999822916,35.0632,21.5528,13.5104,0.0391,-9.5774,30.0,1e-05,point
C30_wb0p48_R100,data\thermal_stress\raw\温度应力\C30温度应力\C30\金隅C30\2016-05-23-1153.xls,C30,0.48,R100,100,1.0,15.1123,0.2175718302478156,35.1056,21.5528,13.552800000000001,0.0384,-9.5774,30.0,1e-05,point
C30_wb0p48_R100,data\thermal_stress\raw\温度应力\C30温度应力\C30\金隅C30\2016-05-23-1153.xls,C30,0.48,R100,100,1.0,15.1923,0.21872359049740206,35.102,21.5528,13.549199999999995,0.0366,-9.7976,30.0,1e-05,point
C30_wb0p48_R100,data\thermal_stress\raw\温度应力\C30温度应力\C30\金隅C30\2016-05-23-1153.xls,C30,0.48,R100,100,1.0,15.2723,0.2198753507469885,35.078,21.5528,13.525200000000002,0.0373,-9.7976,30.0,1e-05,point
C30_wb0p48_R100,data\thermal_stress\raw\温度应力\C30温度应力\C30\金隅C30\2016-05-23-1153.xls,C30,0.48,R100,100,1.0,15.3789,0.22141007127956244,35.0828,21.5528,13.529999999999998,0.0305,-9.9068,30.0,1e-05,point
C30_wb0p48_R100,data\thermal_stress\raw\温度应力\C30温度应力\C30\金隅C30\2016-05-23-1153.xls,C30,0.48,R100,100,1.0,15.4589,0.22256183152914888,35.0648,21.5528,13.511999999999997,0.032,-9.9068,30.0,1e-05,point
C30_wb0p48_R100,data\thermal_stress\raw\温度应力\C30温度应力\C30\金隅C30\2016-05-23-1153.xls,C30,0.48,R100,100,1.0,15.5389,0.22371359177873534,35.0571,21.5528,13.504299999999997,0.0323,-9.9068,30.0,1e-05,point
C30_wb0p48_R100,data\thermal_stress\raw\温度应力\C30温度应力\C30\金隅C30\2016-05-23-1153.xls,C30,0.48,R100,100,1.0,15.6189,0.22486535202832178,35.1069,21.5528,13.554100000000002,0.0266,-10.1595,30.0,1e-05,point
C30_wb0p48_R100,data\thermal_stress\raw\温度应力\C30温度应力\C30\金隅C30\2016-05-23-1153.xls,C30,0.48,R100,100,1.0,15.7256,0.22640151226120772,35.0775,21.5528,13.5247,0.0319,-10.2757,30.0,1e-05,point
C30_wb0p48_R100,data\thermal_stress\raw\温度应力\C30温度应力\C30\金隅C30\2016-05-23-1153.xls,C30,0.48,R100,100,1.0,15.8056,0.22755327251079416,35.0562,21.5528,13.503399999999996,0.0316,-10.2757,30.0,1e-05,point
C30_wb0p48_R100,data\thermal_stress\raw\温度应力\C30温度应力\C30\金隅C30\2016-05-23-1153.xls,C30,0.48,R100,100,1.0,15.8856,0.2287050327603806,35.0689,21.5528,13.516099999999998,0.0222,-10.5796,30.0,1e-05,point
C30_wb0p48_R100,data\thermal_stress\raw\温度应力\C30温度应力\C30\金隅C30\2016-05-23-1153.xls,C30,0.48,R100,100,1.0,15.9656,0.22985679300996706,35.0678,21.5528,13.514999999999997,0.0257,-10.5796,30.0,1e-05,point
C30_wb0p48_R100,data\thermal_stress\raw\温度应力\C30温度应力\C30\金隅C30\2016-05-23-1153.xls,C30,0.48,R100,100,1.0,16.0723,0.23139295324285294,35.0178,21.5528,13.465,0.0257,-10.5796,30.0,1e-05,point
C30_wb0p48_R100,data\thermal_stress\raw\温度应力\C30温度应力\C30\金隅C30\2016-05-23-1153.xls,C30,0.48,R100,100,1.0,16.1523,0.2325447134924394,35.0485,21.5528,13.495699999999996,0.024,-10.7638,30.0,1e-05,point
C30_wb0p48_R100,data\thermal_stress\raw\温度应力\C30温度应力\C30\金隅C30\2016-05-23-1153.xls,C30,0.48,R100,100,1.0,16.2323,0.23369647374202585,35.036,21.5528,13.4832,0.0258,-10.5927,30.0,1e-05,point
C30_wb0p48_R100,data\thermal_stress\raw\温度应力\C30温度应力\C30\金隅C30\2016-05-23-1153.xls,C30,0.48,R100,100,1.0,16.3123,0.2348482339916123,35.014,21.5528,13.461200000000002,0.0225,-10.6715,30.0,1e-05,point
C30_wb0p48_R100,data\thermal_stress\raw\温度应力\C30温度应力\C30\金隅C30\2016-05-23-1153.xls,C30,0.48,R100,100,1.0,16.4189,0.23638295452418626,35.0207,21.5528,13.467899999999997,0.0206,-10.7949,30.0,1e-05,point
C30_wb0p48_R100,data\thermal_stress\raw\温度应力\C30温度应力\C30\金隅C30\2016-05-23-1153.xls,C30,0.48,R100,100,1.0,16.4989,0.23753471477377266,35.0051,21.5528,13.452299999999997,0.0203,-10.7949,30.0,1e-05,point
C30_wb0p48_R100,data\thermal_stress\raw\温度应力\C30温度应力\C30\金隅C30\2016-05-23-1153.xls,C30,0.48,R100,100,1.0,16.5789,0.23868647502335916,35.0098,21.5528,13.456999999999997,0.0144,-10.9233,30.0,1e-05,point
C30_wb0p48_R100,data\thermal_stress\raw\温度应力\C30温度应力\C30\金隅C30\2016-05-23-1153.xls,C30,0.48,R100,100,1.0,16.6589,0.23983823527294557,34.9786,21.5528,13.425799999999999,0.0198,-11.0122,30.0,1e-05,point
C30_wb0p48_R100,data\thermal_stress\raw\温度应力\C30温度应力\C30\金隅C30\2016-05-23-1153.xls,C30,0.48,R100,100,1.0,16.7656,0.2413743955058315,34.9421,21.5528,13.389300000000002,0.02,-11.0122,30.0,1e-05,point
C30_wb0p48_R100,data\thermal_stress\raw\温度应力\C30温度应力\C30\金隅C30\2016-05-23-1153.xls,C30,0.48,R100,100,1.0,16.8456,0.24252615575541797,34.9949,21.5528,13.4421,0.0119,-11.4522,30.0,1e-05,point
C30_wb0p48_R100,data\thermal_stress\raw\温度应力\C30温度应力\C30\金隅C30\2016-05-23-1153.xls,C30,0.48,R100,100,1.0,16.9256,0.24367791600500438,34.9561,21.5528,13.403299999999998,0.0192,-11.4522,30.0,1e-05,point
C30_wb0p48_R100,data\thermal_stress\raw\温度应力\C30温度应力\C30\金隅C30\2016-05-23-1153.xls,C30,0.48,R100,100,1.0,17.0323,0.24521407623789032,34.9321,21.5528,13.379299999999997,0.0161,-11.5545,30.0,1e-05,point
C30_wb0p48_R100,data\thermal_stress\raw\温度应力\C30温度应力\C30\金隅C30\2016-05-23-1153.xls,C30,0.48,R100,100,1.0,17.1123,0.24636583648747679,34.9127,21.5528,13.3599,0.0072,-11.8809,30.0,1e-05,point
C30_wb0p48_R100,data\thermal_stress\raw\温度应力\C30温度应力\C30\金隅C30\2016-05-23-1153.xls,C30,0.48,R100,100,1.0,17.1923,0.2475175967370632,34.9247,21.5528,13.3719,0.0118,-11.8809,30.0,1e-05,point
C30_wb0p48_R100,data\thermal_stress\raw\温度应力\C30温度应力\C30\金隅C30\2016-05-23-1153.xls,C30,0.48,R100,100,1.0,17.2723,0.2486693569866497,34.9107,21.5528,13.357899999999997,0.0117,-11.8809,30.0,1e-05,point
C30_wb0p48_R100,data\thermal_stress\raw\温度应力\C30温度应力\C30\金隅C30\2016-05-23-1153.xls,C30,0.48,R100,100,1.0,17.3789,0.25020407751922363,34.8711,21.5528,13.318299999999997,0.0091,-12.3377,30.0,1e-05,point
C30_wb0p48_R100,data\thermal_stress\raw\温度应力\C30温度应力\C30\金隅C30\2016-05-23-1153.xls,C30,0.48,R100,100,1.0,17.4589,0.25135583776881004,34.8799,21.5528,13.327099999999998,0.0102,-12.3377,30.0,1e-05,point
C30_wb0p48_R100,data\thermal_stress\raw\温度应力\C30温度应力\C30\金隅C30\2016-05-23-1153.xls,C30,0.48,R100,100,1.0,17.5389,0.2525075980183965,34.8597,21.5528,13.306899999999995,0.0101,-12.3377,30.0,1e-05,point
C30_wb0p48_R100,data\thermal_stress\raw\温度应力\C30温度应力\C30\金隅C30\2016-05-23-1153.xls,C30,0.48,R100,100,1.0,17.6189,0.2536593582679829,34.8407,21.5528,13.287899999999997,0.0046,-12.5111,30.0,1e-05,point
C30_wb0p48_R100,data\thermal_stress\raw\温度应力\C30温度应力\C30\金隅C30\2016-05-23-1153.xls,C30,0.48,R100,100,1.0,17.7256,0.25519551850086886,34.8624,21.5528,13.3096,0.0074,-12.5111,30.0,1e-05,point
C30_wb0p48_R100,data\thermal_stress\raw\温度应力\C30温度应力\C30\金隅C30\2016-05-23-1153.xls,C30,0.48,R100,100,1.0,17.8056,0.25634727875045527,34.8347,21.5528,13.281899999999997,-0.0026,-12.7373,30.0,1e-05,point
C30_wb0p48_R100,data\thermal_stress\raw\温度应力\C30温度应力\C30\金隅C30\2016-05-23-1153.xls,C30,0.48,R100,100,1.0,17.8856,0.25749903900004173,34.8104,21.5528,13.2576,-0.0022,-12.7608,30.0,1e-05,point
C30_wb0p48_R100,data\thermal_stress\raw\温度应力\C30温度应力\C30\金隅C30\2016-05-23-1153.xls,C30,0.48,R100,100,1.0,17.9656,0.2586507992496282,34.8285,21.5528,13.275699999999997,-0.0034,-12.7608,30.0,1e-05,point
C30_wb0p48_R100,data\thermal_stress\raw\温度应力\C30温度应力\C30\金隅C30\2016-05-23-1153.xls,C30,0.48,R100,100,1.0,18.0723,0.2601869594825141,34.7911,21.5528,13.238299999999999,-0.0081,-12.7608,30.0,1e-05,point
C30_wb0p48_R100,data\thermal_stress\raw\温度应力\C30温度应力\C30\金隅C30\2016-05-23-1153.xls,C30,0.48,R100,100,1.0,18.1523,0.26133871973210054,34.7948,21.5528,13.242,-0.0044,-12.1667,30.0,1e-05,point
C30_wb0p48_R100,data\thermal_stress\raw\温度应力\C30温度应力\C30\金隅C30\2016-05-23-1153.xls,C30,0.48,R100,100,1.0,18.2323,0.262490479981687,34.7734,21.5528,13.220600000000001,-0.0046,-12.1667,30.0,1e-05,point
C30_wb0p48_R100,data\thermal_stress\raw\温度应力\C30温度应力\C30\金隅C30\2016-05-23-1153.xls,C30,0.48,R100,100,1.0,18.3123,0.2636422402312735,34.7668,21.5528,13.214000000000002,-0.0092,-11.38,30.0,1e-05,point
C30_wb0p48_R100,data\thermal_stress\raw\温度应力\C30温度应力\C30\金隅C30\2016-05-23-1153.xls,C30,0.48,R100,100,1.0,18.4189,0.2651769607638474,34.7421,21.5528,13.1893,-0.0031,-11.2654,30.0,1e-05,point
C30_wb0p48_R100,data\thermal_stress\raw\温度应力\C30温度应力\C30\金隅C30\2016-05-23-1153.xls,C30,0.48,R100,100,1.0,18.4989,0.26632872101343386,34.7342,21.5528,13.1814,-0.0028,-11.2654,30.0,1e-05,point
C30_wb0p48_R100,data\thermal_stress\raw\温度应力\C30温度应力\C30\金隅C30\2016-05-23-1153.xls,C30,0.48,R100,100,1.0,18.5789,0.2674804812630203,34.741,21.5528,13.188199999999998,-0.0072,-11.2654,30.0,1e-05,point
C30_wb0p48_R100,data\thermal_stress\raw\温度应力\C30温度应力\C30\金隅C30\2016-05-23-1153.xls,C30,0.48,R100,100,1.0,18.6589,0.26863224151260673,34.8018,21.5528,13.248999999999999,-0.0033,-11.0989,30.0,1e-05,point
C30_wb0p48_R100,data\thermal_stress\raw\温度应力\C30温度应力\C30\金隅C30\2016-05-23-1153.xls,C30,0.48,R100,100,1.0,18.7656,0.27016840174549267,34.8256,21.5528,13.2728,-0.0089,-11.0989,30.0,1e-05,point
C30_wb0p48_R100,data\thermal_stress\raw\温度应力\C30温度应力\C30\金隅C30\2016-05-23-1153.xls,C30,0.48,R100,100,1.0,18.8456,0.27132016199507913,34.7762,21.5528,13.223400000000002,-0.0055,-10.6025,30.0,1e-05,point
C30_wb0p48_R100,data\thermal_stress\raw\温度应力\C30温度应力\C30\金隅C30\2016-05-23-1153.xls,C30,0.48,R100,100,1.0,18.9256,0.27247192224466554,34.7624,21.5528,13.209599999999998,-0.0052,-10.6025,30.0,1e-05,point
C30_wb0p48_R100,data\thermal_stress\raw\温度应力\C30温度应力\C30\金隅C30\2016-05-23-1153.xls,C30,0.48,R100,100,1.0,19.0323,0.2740080824775515,34.7659,21.5528,13.2131,-0.0098,-10.2289,30.0,1e-05,point
C30_wb0p48_R100,data\thermal_stress\raw\温度应力\C30温度应力\C30\金隅C30\2016-05-23-1153.xls,C30,0.48,R100,100,1.0,19.1123,0.27515984272713795,34.7626,21.5528,13.209799999999998,-0.009,-10.2289,30.0,1e-05,point
C30_wb0p48_R100,data\thermal_stress\raw\温度应力\C30温度应力\C30\金隅C30\2016-05-23-1153.xls,C30,0.48,R100,100,1.0,19.1923,0.27631160297672436,34.7831,21.5528,13.230299999999996,-0.0102,-10.2289,30.0,1e-05,point
C30_wb0p48_R100,data\thermal_stress\raw\温度应力\C30温度应力\C30\金隅C30\2016-05-23-1153.xls,C30,0.48,R100,100,1.0,19.2723,0.2774633632263108,34.7351,21.5528,13.182300000000001,-0.0072,-10.2289,30.0,1e-05,point
C30_wb0p48_R100,data\thermal_stress\raw\温度应力\C30温度应力\C30\金隅C30\2016-05-23-1153.xls,C30,0.48,R100,100,1.0,19.3789,0.2789980837588848,34.7647,21.5528,13.211899999999996,-0.0046,-9.9775,30.0,1e-05,point
C30_wb0p48_R100,data\thermal_stress\raw\温度应力\C30温度应力\C30\金隅C30\2016-05-23-1153.xls,C30,0.48,R100,100,1.0,19.4589,0.2801498440084712,34.7813,21.5528,13.2285,-0.0113,-9.9602,30.0,1e-05,point
C30_wb0p48_R100,data\thermal_stress\raw\温度应力\C30温度应力\C30\金隅C30\2016-05-23-1153.xls,C30,0.48,R100,100,1.0,19.5389,0.28130160425805767,34.7445,21.5528,13.1917,-0.0102,-10.0012,30.0,1e-05,point
C30_wb0p48_R100,data\thermal_stress\raw\温度应力\C30温度应力\C30\金隅C30\2016-05-23-1153.xls,C30,0.48,R100,100,1.0,19.6189,0.2824533645076441,34.7124,21.5528,13.159600000000001,-0.0104,-10.0012,30.0,1e-05,point
C30_wb0p48_R100,data\thermal_stress\raw\温度应力\C30温度应力\C30\金隅C30\2016-05-23-1153.xls,C30,0.48,R100,100,1.0,19.7256,0.28398952474053,34.7221,21.5528,13.169299999999996,-0.0109,-9.7814,30.0,1e-05,point
C30_wb0p48_R100,data\thermal_stress\raw\温度应力\C30温度应力\C30\金隅C30\2016-05-23-1153.xls,C30,0.48,R100,100,1.0,19.8056,0.28514128499011643,34.6957,21.5528,13.142900000000001,-0.0104,-9.7814,30.0,1e-05,point
C30_wb0p48_R100,data\thermal_stress\raw\温度应力\C30温度应力\C30\金隅C30\2016-05-23-1153.xls,C30,0.48,R100,100,1.0,19.8856,0.2862930452397029,34.7037,21.5528,13.150899999999996,-0.0106,-9.7814,30.0,1e-05,point
C30_wb0p48_R100,data\thermal_stress\raw\温度应力\C30温度应力\C30\金隅C30\2016-05-23-1153.xls,C30,0.48,R100,100,1.0,19.9656,0.2874448054892893,34.6897,21.5528,13.1369,-0.0121,-9.3612,30.0,1e-05,point
C30_wb0p48_R100,data\thermal_stress\raw\温度应力\C30温度应力\C30\金隅C30\2016-05-23-1153.xls,C30,0.48,R100,100,1.0,20.0723,0.28898096572217524,34.6538,21.5528,13.100999999999996,-0.0113,-9.3612,30.0,1e-05,point
C30_wb0p48_R100,data\thermal_stress\raw\温度应力\C30温度应力\C30\金隅C30\2016-05-23-1153.xls,C30,0.48,R100,100,1.0,20.1523,0.2901327259717617,34.6508,21.5528,13.097999999999995,-0.0122,-8.974,30.0,1e-05,point
C30_wb0p48_R100,data\thermal_stress\raw\温度应力\C30温度应力\C30\金隅C30\2016-05-23-1153.xls,C30,0.48,R100,100,1.0,20.2323,0.29128448622134817,34.6556,21.5528,13.102799999999998,-0.0119,-8.4214,30.0,1e-05,point
C30_wb0p48_R100,data\thermal_stress\raw\温度应力\C30温度应力\C30\金隅C30\2016-05-23-1153.xls,C30,0.48,R100,100,1.0,20.3123,0.29243624647093464,34.6255,21.5528,13.072700000000001,-0.0122,-8.3241,30.0,1e-05,point
C30_wb0p48_R100,data\thermal_stress\raw\温度应力\C30温度应力\C30\金隅C30\2016-05-23-1153.xls,C30,0.48,R100,100,1.0,20.4189,0.29397096700350855,34.5739,21.5528,13.0211,-0.0272,-8.3569,30.0,1e-05,point
C30_wb0p48_R100,data\thermal_stress\raw\温度应力\C30温度应力\C30\金隅C30\2016-05-23-1153.xls,C30,0.48,R100,100,1.0,20.4989,0.29512272725309496,34.6105,21.5528,13.0577,-0.0269,-8.3569,30.0,1e-05,point
C30_wb0p48_R100,data\thermal_stress\raw\温度应力\C30温度应力\C30\金隅C30\2016-05-23-1153.xls,C30,0.48,R100,100,1.0,20.5789,0.2962744875026814,34.6475,21.5528,13.0947,-0.0278,-8.3569,30.0,1e-05,point
C30_wb0p48_R100,data\thermal_stress\raw\温度应力\C30温度应力\C30\金隅C30\2016-05-23-1153.xls,C30,0.48,R100,100,1.0,20.6589,0.2974262477522679,34.4965,21.5528,12.943699999999996,-0.0328,-6.8882,30.0,1e-05,point
C30_wb0p48_R100,data\thermal_stress\raw\温度应力\C30温度应力\C30\金隅C30\2016-05-23-1153.xls,C30,0.48,R100,100,1.0,20.7656,0.2989624079851538,34.5177,21.5528,12.964899999999997,-0.0336,-6.8882,30.0,1e-05,point
C30_wb0p48_R100,data\thermal_stress\raw\温度应力\C30温度应力\C30\金隅C30\2016-05-23-1153.xls,C30,0.48,R100,100,1.0,20.8456,0.3001141682347403,34.5001,21.5528,12.947300000000002,-0.0372,-6.7105,30.0,1e-05,point
C30_wb0p48_R100,data\thermal_stress\raw\温度应力\C30温度应力\C30\金隅C30\2016-05-23-1153.xls,C30,0.48,R100,100,1.0,20.9256,0.3012659284843267,34.4879,21.5528,12.935100000000002,-0.0369,-6.5541,30.0,1e-05,point
C30_wb0p48_R100,data\thermal_stress\raw\温度应力\C30温度应力\C30\金隅C30\2016-05-23-1153.xls,C30,0.48,R100,100,1.0,21.0056,0.30241768873391317,34.466,21.5528,12.9132,-0.0368,-6.5541,30.0,1e-05,point
C30_wb0p48_R100,data\thermal_stress\raw\温度应力\C30温度应力\C30\金隅C30\2016-05-23-1153.xls,C30,0.48,R100,100,1.0,21.1123,0.3039538489667991,34.4507,21.5528,12.897899999999996,-0.0426,-6.0522,30.0,1e-05,point
C30_wb0p48_R100,data\thermal_stress\raw\温度应力\C30温度应力\C30\金隅C30\2016-05-23-1153.xls,C30,0.48,R100,100,1.0,21.1923,0.3051056092163855,34.4287,21.5528,12.875899999999998,-0.0433,-6.0522,30.0,1e-05,point
C30_wb0p48_R100,data\thermal_stress\raw\温度应力\C30温度应力\C30\金隅C30\2016-05-23-1153.xls,C30,0.48,R100,100,1.0,21.2723,0.306257369465972,34.4155,21.5528,12.8627,-0.0453,-5.9535,30.0,1e-05,point
C30_wb0p48_R100,data\thermal_stress\raw\温度应力\C30温度应力\C30\金隅C30\2016-05-23-1153.xls,C30,0.48,R100,100,1.0,21.3789,0.3077920899985459,34.359,21.5528,12.8062,-0.0377,-5.9571,30.0,1e-05,point
C30_wb0p48_R100,data\thermal_stress\raw\温度应力\C30温度应力\C30\金隅C30\2016-05-23-1153.xls,C30,0.48,R100,100,1.0,21.4589,0.30894385024813237,34.3716,21.5528,12.8188,-0.0373,-5.9571,30.0,1e-05,point
C30_wb0p48_R100,data\thermal_stress\raw\温度应力\C30温度应力\C30\金隅C30\2016-05-23-1153.xls,C30,0.48,R100,100,1.0,21.5389,0.31009561049771883,34.4176,21.5528,12.864799999999999,-0.0448,-6.178,30.0,1e-05,point
C30_wb0p48_R100,data\thermal_stress\raw\温度应力\C30温度应力\C30\金隅C30\2016-05-23-1153.xls,C30,0.48,R100,100,1.0,21.6189,0.31124737074730524,34.3823,21.5528,12.8295,-0.0373,-6.0253,30.0,1e-05,point
C30_wb0p48_R100,data\thermal_stress\raw\温度应力\C30温度应力\C30\金隅C30\2016-05-23-1153.xls,C30,0.48,R100,100,1.0,21.7256,0.3127835309801912,34.4108,21.5528,12.858,-0.0458,-6.0253,30.0,1e-05,point
C30_wb0p48_R100,data\thermal_stress\raw\温度应力\C30温度应力\C30\金隅C30\2016-05-23-1153.xls,C30,0.48,R100,100,1.0,21.8056,0.3139352912297776,34.3663,21.5528,12.813500000000001,-0.0383,-5.9012,30.0,1e-05,point
C30_wb0p48_R100,data\thermal_stress\raw\温度应力\C30温度应力\C30\金隅C30\2016-05-23-1153.xls,C30,0.48,R100,100,1.0,21.8856,0.31508705147936406,34.3534,21.5528,12.8006,-0.0389,-5.9012,30.0,1e-05,point
C30_wb0p48_R100,data\thermal_stress\raw\温度应力\C30温度应力\C30\金隅C30\2016-05-23-1153.xls,C30,0.48,R100,100,1.0,21.9656,0.31623881172895046,34.3757,21.5528,12.8229,-0.0451,-5.9012,30.0,1e-05,point
C30_wb0p48_R100,data\thermal_stress\raw\温度应力\C30温度应力\C30\金隅C30\2016-05-23-1153.xls,C30,0.48,R100,100,1.0,22.0723,0.3177749719618364,34.3685,21.5528,12.815699999999996,-0.0372,-5.7389,30.0,1e-05,point
C30_wb0p48_R100,data\thermal_stress\raw\温度应力\C30温度应力\C30\金隅C30\2016-05-23-1153.xls,C30,0.48,R100,100,1.0,22.1523,0.31892673221142287,34.3804,21.5528,12.8276,-0.0427,-5.7389,30.0,1e-05,point
C30_wb0p48_R100,data\thermal_stress\raw\温度应力\C30温度应力\C30\金隅C30\2016-05-23-1153.xls,C30,0.48,R100,100,1.0,22.2323,0.3200784924610093,34.3209,21.5528,12.7681,-0.0338,-5.4779,30.0,1e-05,point
C30_wb0p48_R100,data\thermal_stress\raw\温度应力\C30温度应力\C30\金隅C30\2016-05-23-1153.xls,C30,0.48,R100,100,1.0,22.3123,0.32123025271059574,34.3504,21.5528,12.7976,-0.0337,-5.4779,30.0,1e-05,point
C30_wb0p48_R100,data\thermal_stress\raw\温度应力\C30温度应力\C30\金隅C30\2016-05-23-1153.xls,C30,0.48,R100,100,1.0,22.4189,0.3227649732431697,34.3673,21.5528,12.814499999999999,-0.0368,-5.4779,30.0,1e-05,point
C30_wb0p48_R100,data\thermal_stress\raw\温度应力\C30温度应力\C30\金隅C30\2016-05-23-1153.xls,C30,0.48,R100,100,1.0,22.4989,0.3239167334927561,34.3512,21.5528,12.798399999999997,-0.0339,-5.2817,30.0,1e-05,point
C30_wb0p48_R100,data\thermal_stress\raw\温度应力\C30温度应力\C30\金隅C30\2016-05-23-1153.xls,C30,0.48,R100,100,1.0,22.5789,0.3250684937423426,34.3782,21.5528,12.825399999999998,-0.0433,-5.2817,30.0,1e-05,point
C30_wb0p48_R100,data\thermal_stress\raw\温度应力\C30温度应力\C30\金隅C30\2016-05-23-1153.xls,C30,0.48,R100,100,1.0,22.6589,0.32622025399192905,34.3788,21.5528,12.825999999999997,-0.0353,-4.9057,30.0,1e-05,point
C30_wb0p48_R100,data\thermal_stress\raw\温度应力\C30温度应力\C30\金隅C30\2016-05-23-1153.xls,C30,0.48,R100,100,1.0,22.7656,0.32775641422481494,34.3414,21.5528,12.788599999999999,-0.0342,-4.9057,30.0,1e-05,point
C30_wb0p48_R100,data\thermal_stress\raw\温度应力\C30温度应力\C30\金隅C30\2016-05-23-1153.xls,C30,0.48,R100,100,1.0,22.8456,0.3289081744744014,34.3501,21.5528,12.797299999999996,-0.0443,-4.9057,30.0,1e-05,point
C30_wb0p48_R100,data\thermal_stress\raw\温度应力\C30温度应力\C30\金隅C30\2016-05-23-1153.xls,C30,0.48,R100,100,1.0,22.9256,0.33005993472398787,34.2752,21.5528,12.722399999999997,-0.0368,-4.7362,30.0,1e-05,point
C30_wb0p48_R100,data\thermal_stress\raw\温度应力\C30温度应力\C30\金隅C30\2016-05-23-1153.xls,C30,0.48,R100,100,1.0,23.0056,0.33121169497357433,34.3302,21.5528,12.777399999999997,-0.0371,-4.7362,30.0,1e-05,point
C30_wb0p48_R100,data\thermal_stress\raw\温度应力\C30温度应力\C30\金隅C30\2016-05-23-1153.xls,C30,0.48,R100,100,1.0,23.1123,0.3327478552064602,34.3112,21.5528,12.758399999999998,-0.0359,-4.3759,30.0,1e-05,point
C30_wb0p48_R100,data\thermal_stress\raw\温度应力\C30温度应力\C30\金隅C30\2016-05-23-1153.xls,C30,0.48,R100,100,1.0,23.1923,0.3338996154560467,34.3032,21.5528,12.750399999999996,-0.037,-4.3759,30.0,1e-05,point
C30_wb0p48_R100,data\thermal_stress\raw\温度应力\C30温度应力\C30\金隅C30\2016-05-23-1153.xls,C30,0.48,R100,100,1.0,23.2723,0.33505137570563315,34.3227,21.5528,12.769899999999996,-0.044,-4.6182,30.0,1e-05,point
C30_wb0p48_R100,data\thermal_stress\raw\温度应力\C30温度应力\C30\金隅C30\2016-05-23-1153.xls,C30,0.48,R100,100,1.0,23.3789,0.33658609623820707,34.2879,21.5528,12.7351,-0.0348,-4.2798,30.0,1e-05,point
C30_wb0p48_R100,data\thermal_stress\raw\温度应力\C30温度应力\C30\金隅C30\2016-05-23-1153.xls,C30,0.48,R100,100,1.0,23.4589,0.3377378564877935,34.3084,21.5528,12.755599999999998,-0.0428,-4.4822,30.0,1e-05,point
C30_wb0p48_R100,data\thermal_stress\raw\温度应力\C30温度应力\C30\金隅C30\2016-05-23-1153.xls,C30,0.48,R100,100,1.0,23.5389,0.33888961673738,34.3153,21.5528,12.7625,-0.0346,-4.0899,30.0,1e-05,point
C30_wb0p48_R100,data\thermal_stress\raw\温度应力\C30温度应力\C30\金隅C30\2016-05-23-1153.xls,C30,0.48,R100,100,1.0,23.6189,0.3400413769869664,34.3643,21.5528,12.811499999999999,-0.0357,-4.0899,30.0,1e-05,point
C30_wb0p48_R100,data\thermal_stress\raw\温度应力\C30温度应力\C30\金隅C30\2016-05-23-1153.xls,C30,0.48,R100,100,1.0,23.7256,0.3415775372198523,34.2821,21.5528,12.729299999999999,-0.0446,-4.0899,30.0,1e-05,point
C30_wb0p48_R100,data\thermal_stress\raw\温度应力\C30温度应力\C30\金隅C30\2016-05-23-1153.xls,C30,0.48,R100,100,1.0,23.8056,0.34272929746943875,34.3174,21.5528,12.764599999999998,-0.0361,-3.9004,30.0,1e-05,point
C30_wb0p48_R100,data\thermal_stress\raw\温度应力\C30温度应力\C30\金隅C30\2016-05-23-1153.xls,C30,0.48,R100,100,1.0,23.8856,0.3438810577190252,34.3098,21.5528,12.757000000000001,-0.0433,-3.9004,30.0,1e-05,point
C30_wb0p48_R100,data\thermal_stress\raw\温度应力\C30温度应力\C30\金隅C30\2016-05-23-1153.xls,C30,0.48,R100,100,1.0,23.9656,0.3450328179686116,34.2918,21.5528,12.739,-0.0336,-3.7186,30.0,1e-05,point
C30_wb0p48_R100,data\thermal_stress\raw\温度应力\C30温度应力\C30\金隅C30\2016-05-23-1153.xls,C30,0.48,R100,100,1.0,24.0723,0.34656897820149757,34.2673,21.5528,12.714499999999997,-0.0341,-3.5883,30.0,1e-05,point
C30_wb0p48_R100,data\thermal_stress\raw\温度应力\C30温度应力\C30\金隅C30\2016-05-23-1153.xls,C30,0.48,R100,100,1.0,24.1523,0.34772073845108403,34.2819,21.5528,12.729099999999999,-0.0439,-3.5883,30.0,1e-05,point
C30_wb0p48_R100,data\thermal_stress\raw\温度应力\C30温度应力\C30\金隅C30\2016-05-23-1153.xls,C30,0.48,R100,100,1.0,24.2323,0.34887249870067044,34.2547,21.5528,12.701899999999998,-0.034,-3.4142,30.0,1e-05,point
C30_wb0p48_R100,data\thermal_stress\raw\温度应力\C30温度应力\C30\金隅C30\2016-05-23-1153.xls,C30,0.48,R100,100,1.0,24.3123,0.3500242589502569,34.2372,21.5528,12.6844,-0.0341,-3.4142,30.0,1e-05,point
C30_wb0p48_R100,data\thermal_stress\raw\温度应力\C30温度应力\C30\金隅C30\2016-05-23-1153.xls,C30,0.48,R100,100,1.0,24.4189,0.3515589794828309,34.287,21.5528,12.734199999999998,-0.0348,-3.2029,30.0,1e-05,point
C30_wb0p48_R100,data\thermal_stress\raw\温度应力\C30温度应力\C30\金隅C30\2016-05-23-1153.xls,C30,0.48,R100,100,1.0,24.4989,0.3527107397324173,34.2552,21.5528,12.7024,-0.0341,-3.2029,30.0,1e-05,point
C30_wb0p48_R100,data\thermal_stress\raw\温度应力\C30温度应力\C30\金隅C30\2016-05-23-1153.xls,C30,0.48,R100,100,1.0,24.5789,0.35386249998200375,34.2876,21.5528,12.734799999999996,-0.0468,-3.2029,30.0,1e-05,point
C30_wb0p48_R100,data\thermal_stress\raw\温度应力\C30温度应力\C30\金隅C30\2016-05-23-1153.xls,C30,0.48,R100,100,1.0,24.6589,0.35501426023159016,34.2428,21.5528,12.690000000000001,-0.0356,-3.0271,30.0,1e-05,point
C30_wb0p48_R100,data\thermal_stress\raw\温度应力\C30温度应力\C30\金隅C30\2016-05-23-1153.xls,C30,0.48,R100,100,1.0,24.7656,0.3565504204644761,34.2097,21.5528,12.656899999999997,-0.0369,-3.0271,30.0,1e-05,point
C30_wb0p48_R100,data\thermal_stress\raw\温度应力\C30温度应力\C30\金隅C30\2016-05-23-1153.xls,C30,0.48,R100,100,1.0,24.8456,0.35770218071406257,34.2566,21.5528,12.703799999999998,-0.0471,-3.0271,30.0,1e-05,point
C30_wb0p48_R100,data\thermal_stress\raw\温度应力\C30温度应力\C30\金隅C30\2016-05-23-1153.xls,C30,0.48,R100,100,1.0,24.9256,0.358853940963649,34.2187,21.5528,12.665899999999997,-0.0346,-2.6592,30.0,1e-05,point
C30_wb0p48_R100,data\thermal_stress\raw\温度应力\C30温度应力\C30\金隅C30\2016-05-23-1153.xls,C30,0.48,R100,100,1.0,25.0056,0.3600057012132355,34.2381,21.5528,12.685300000000002,-0.0389,-2.6592,30.0,1e-05,point
C30_wb0p48_R100,data\thermal_stress\raw\温度应力\C30温度应力\C30\金隅C30\2016-05-23-1153.xls,C30,0.48,R100,100,1.0,25.1123,0.3615418614461214,34.2191,21.5528,12.666299999999996,-0.036,-2.3662,30.0,1e-05,point
C30_wb0p48_R100,data\thermal_stress\raw\温度应力\C30温度应力\C30\金隅C30\2016-05-23-1153.xls,C30,0.48,R100,100,1.0,25.1923,0.3626936216957078,34.1999,21.5528,12.647099999999998,-0.0361,-2.3662,30.0,1e-05,point
C30_wb0p48_R100,data\thermal_stress\raw\温度应力\C30温度应力\C30\金隅C30\2016-05-23-1153.xls,C30,0.48,R100,100,1.0,25.2723,0.3638453819452943,34.239,21.5528,12.686199999999996,-0.0464,-2.3751,30.0,1e-05,point
C30_wb0p48_R100,data\thermal_stress\raw\温度应力\C30温度应力\C30\金隅C30\2016-05-23-1153.xls,C30,0.48,R100,100,1.0,25.3789,0.36538010247786823,34.2113,21.5528,12.6585,-0.0371,-2.1123,30.0,1e-05,point
C30_wb0p48_R100,data\thermal_stress\raw\温度应力\C30温度应力\C30\金隅C30\2016-05-23-1153.xls,C30,0.48,R100,100,1.0,25.4589,0.36653186272745464,34.1968,21.5528,12.644000000000002,-0.037,-2.1123,30.0,1e-05,point
C30_wb0p48_R100,data\thermal_stress\raw\温度应力\C30温度应力\C30\金隅C30\2016-05-23-1153.xls,C30,0.48,R100,100,1.0,25.5389,0.3676836229770411,34.159,21.5528,12.606199999999998,-0.0388,-2.0313,30.0,1e-05,point
C30_wb0p48_R100,data\thermal_stress\raw\温度应力\C30温度应力\C30\金隅C30\2016-05-23-1153.xls,C30,0.48,R100,100,1.0,25.6189,0.36883538322662757,34.1874,21.5528,12.634599999999995,-0.037,-1.9112,30.0,1e-05,point
C30_wb0p48_R100,data\thermal_stress\raw\温度应力\C30温度应力\C30\金隅C30\2016-05-23-1153.xls,C30,0.48,R100,100,1.0,25.7256,0.37037154345951345,34.1918,21.5528,12.639,-0.046,-1.9112,30.0,1e-05,point
C30_wb0p48_R100,data\thermal_stress\raw\温度应力\C30温度应力\C30\金隅C30\2016-05-23-1153.xls,C30,0.48,R100,100,1.0,25.8056,0.3715233037090999,34.1751,21.5528,12.6223,-0.0353,-1.6312,30.0,1e-05,point
C30_wb0p48_R100,data\thermal_stress\raw\温度应力\C30温度应力\C30\金隅C30\2016-05-23-1153.xls,C30,0.48,R100,100,1.0,25.8856,0.3726750639586864,34.1645,21.5528,12.611699999999995,-0.035,-1.6312,30.0,1e-05,point
C30_wb0p48_R100,data\thermal_stress\raw\温度应力\C30温度应力\C30\金隅C30\2016-05-23-1153.xls,C30,0.48,R100,100,1.0,25.9656,0.3738268242082728,34.1873,21.5528,12.6345,-0.0467,-1.6312,30.0,1e-05,point
C30_wb0p48_R100,data\thermal_stress\raw\温度应力\C30温度应力\C30\金隅C30\2016-05-23-1153.xls,C30,0.48,R100,100,1.0,26.0723,0.37536298444115873,34.1815,21.5528,12.628699999999998,-0.0394,-1.3723,30.0,1e-05,point
C30_wb0p48_R100,data\thermal_stress\raw\温度应力\C30温度应力\C30\金隅C30\2016-05-23-1153.xls,C30,0.48,R100,100,1.0,26.1523,0.3765147446907452,34.1761,21.5528,12.623299999999997,-0.0477,-1.3727,30.0,1e-05,point
C30_wb0p48_R100,data\thermal_stress\raw\温度应力\C30温度应力\C30\金隅C30\2016-05-23-1153.xls,C30,0.48,R100,100,1.0,26.2323,0.3776665049403316,34.1538,21.5528,12.600999999999996,-0.0414,-1.2253,30.0,1e-05,point
C30_wb0p48_R100,data\thermal_stress\raw\温度应力\C30温度应力\C30\金隅C30\2016-05-23-1153.xls,C30,0.48,R100,100,1.0,26.3123,0.37881826518991807,34.1517,21.5528,12.598899999999997,-0.0404,-1.2253,30.0,1e-05,point
C30_wb0p48_R100,data\thermal_stress\raw\温度应力\C30温度应力\C30\金隅C30\2016-05-23-1153.xls,C30,0.48,R100,100,1.0,26.4189,0.38035298572249204,34.1249,21.5528,12.572099999999995,-0.0374,-0.9322,30.0,1e-05,point
C30_wb0p48_R100,data\thermal_stress\raw\温度应力\C30温度应力\C30\金隅C30\2016-05-23-1153.xls,C30,0.48,R100,100,1.0,26.4989,0.38150474597207845,34.1584,21.5528,12.605599999999999,-0.0376,-0.9322,30.0,1e-05,point
